Repository: ValentinGuryev/weak-signals-service

# Weak Signals Service — Сервис выявления зарождающихся технологических трендов

> ИТ-сервис на базе ML с возможностью ввода технологического направления и получением
> списка **зарождающихся научно-технологических трендов** с детальной аналитикой
> (мотивация → какую проблему решает тренд, кейс-пример, источник).
> Проект хакатона «Лидеры цифровой трансформации 2026» (Газпромбанк.Тех).

**Прототип (работающий стенд):** http://85.137.95.74/
Ввод технологического направления → топ-15 «Зарождающиеся технологии» с оценкой
(новизна × рост × воздействие), релевантностью запросу и разделом «Решаемая проблема»,
+ крупные темы OpenAlex как второй слой контекста.

---

## Как читать этот репозиторий

Начните с **[`docs/README.md`](docs/README.md)** — там 6-шаговая логика всей работы
(нарратив от диагноза входных данных до полного метода):

| Шаг | Документ | Суть |
|---|---|---|
| 1 | [`docs/01_dataset_scrutiny.md`](docs/01_dataset_scrutiny.md) | Проверка входных данных: почему «+» в предоставленных 100 сигналах — не ground truth (фактами) |
| 2 | [`docs/02_benchmark_dataset.md`](docs/02_benchmark_dataset.md) | Собственный эталон-бэктест: сигналы 2018 → документированный исход 2026 (экспертный домен — сверхпроводимость) |
| 3 | [`docs/03_why_literature_not_ml.md`](docs/03_why_literature_not_ml.md) | Почему не «просто ML»: 90+ бейзлайнов, гипотезы H1–H29, систематизация 100+ источников |

# Кейс 003: Flux pump для космоса — питание ВТСП-магнитов без токовводов

> **Роль:** третий кейс после 001 (IBAD-MgO — состоялся) и 002 (RCE-DR/TLAG — не состоялся).
> **Отличие от 001/002:** это НЕ удешевление производства ВТСП-2G лент, а **применение**
> этих лент (flux pump использует REBCO-ленты). Механизм ценности — устранение
> токовводов (главного источника теплопритока в криостате).
> **Статус:** оформляется () на основе проекта Flux_pump (102 статьи в literature/).

---

## 1. Суть технологии

**Накачка магнитного потока (HTS flux pump)** — питание ВТСП-магнитных систем БЕЗ токовводов:
- Токовводы — главный источник тепла в криостате (80 мВт/А при 295→77 K)
- Flux pump преобразует переменное поле в постоянный ток в замкнутом контуре
  индуктивно (без гальванического контакта)
- Механизм: динамическое сопротивление HTS-ленты (R_dyn) + направленное движение вихрей
- Ключевое: **не удешевление лент, а устранение системного узкого места**

**Почему для ВТСП особенно актуально:**
- LTS-магниты: сверхпроводящие спаи возможны → персистентный режим работает без flux pump
- ВТСП-ленты (REBCO): сверхпроводящий спай труден → крип потока + сопротивление соединений
  медленно гасят ток → flux pump поддерживает ток квази-персистентно

## 2. Ключевые вехи (1963 → 2026)

| Год | Веха | Значение |
|---|---|---|
| 1963 | Laquer — первый электрический flux pump (LTS) | Рождение идеи |
| 1963-1989 | van Beelen, van de Klundert, ten Kate, Mulder (LTS) | Зрелость LTS-выпрямителей (>10 кА, КПД 97%) |
| 2011 | Hoffmann — первый HTS dynamo (49 А в 2.7 мГн) | Переход на ВТСП |
| 2014 | Jiang — динамическое сопротивление (APL) | Физический фундамент |
| 2016 | Geng & Coombs — flux flow region (73 цит.) | Механизм HTS |
| 2016 | Bumby — brushless HTS exciter (130 цит.) | Применение (генераторы) |
| 2019 | Geng — kA-уровень (1.1 kA при 77 K) | **Первый килоампер** |
| 2019 | Dong — on-board 2G HTS maglev (66 цит.) | Применение (маглев) |
| 2022 | Wang — Review of HTS flux pumps (61 цит.) | Зрелость науки |
| 2024-2025 | Проект Hēki (Robinson Research, НЗ) | **Космическая миссия** |
| 2025-2026 | Hēki на МКС (запуск 15.09.2025) | **Первая демонстрация в космосе** |
| 2026 | Mallett/Pollock — результаты миссии | 500 мТл, 6 мес, без деградации |

## 3. Миссия Hēki (ядро кейса)

**Первая в мире космическая демонстрация HTS-магнита + flux pump:**
- Запуск 14.09.2025 (Cygnus NG-23), JEM-EF #4 (МКС)
- Магнит: 4 double-pancake SuperOx REBCO, bore 62 мм
- Flux pump: self-rectifier (трансформатор + HTS-мост как диод)
- **Результаты:** 500 мТл при ~55 Вт, накачка ~0.2 Вт, работа 6 мес без деградации
- Теплоприток flux pump ~150 мВт vs 1476 мВт токовводов → **10% от токовводов**
- Квенч-защита сработала (незапланированный квенч → восстановление)
- 12 целей миссии — все выполнены

**Значение:** flux pump из лабораторного курьёза стал бортовой аппаратурой.
Два драйвера: дешевеющая HTS-лента (кейс 001!) + миниатюрные криокулеры.

## 4. Вердикт (анализ)

**✅ СТОИЛО** (подтверждается):
1. Устраняет главную проблему криостата (токовводы) — фундаментальная ценность
2. kA-уровни к 2019 (1.1 kA) — быстрый прогресс, не «вечно в R&D»
3. Несколько применений: генераторы, маглев, NMR/MRI, космос — не одна ниша
4. **Космическая демонстрация 2025-2026** — промышленная зрелость

## 5. Связь с кейсами 001/002

| Аспект | 001 IBAD-MgO | 002 RCE-DR/TLAG | 003 Flux pump |
|---|---|---|---|
| Цель | Удешевление лент | Удешевление лент | **Применение лент** |

File: case_studies/003_flux_pump_space/literature/(1963) !!! Laquer — Electrical flux pump for superconducting magnet coils.md
# Laquer — An electrical flux pump for powering superconducting magnet coils (1963)

## [Библиография]
Авторы: H.L. Laquer (University of California, Los Alamos, New Mexico, USA)
Название: An electrical flux pump for powering superconducting magnet coils
Журнал: Cryogenics 3(1), 27–30 (March 1963) (Los Alamos; получена 7 августа 1962)
Год: 1963
DOI: 10.1016/0011-2275(63)90067-5
Тип: рецензируемая статья (историческая, LTS-эпоха)

## Релевантность проекту: 5/5
**ИСТОРИЧЕСКАЯ ВЕХА — ОДИН ИЗ ПЕРВЫХ ЭЛЕКТРИЧЕСКИХ FLUX PUMPS (1963, Laquer)** — циклический метод с тепловыми переключателями (S-1, S-2) и тороидальным трансформатором: ввод потока в сердечник, перенос в катушку, без движущихся частей в криостате. Описывает эволюцию: DC-трансформаторы (Mendelssohn 1933), AC-выпрямление (Olsen, магнитно-смещённые переключатели), флюкс-пампинг (Elleman, механический). Прямо закрывает «историю» (раздел 10) — первая половина 1960-х. Числа: Nb-ленты, Hmax до ~кОе.

## Суть работы
Первый «электрический» flux pump (в отличие от механических): циклический метод с тепловыми переключателями, работающий медленно (раз в минуту или реже), без движущихся частей в криостате. Схема (рис. 1): (1) переключатель S-2 открыт, N-витковая primary тороидального трансформатора вводит поток Λ в сердечник (ток Is от нуля); (2) S-1 открыт, S-2 закрыт — поток Λ перераспределяется между сердечником и катушкой L2; (3) S-1 закрыт, S-2 открыт — избыток потока переходит в катушку (индукция тока); повторение → накопление. Отличие от Elleman (механический с поршнями): нет механического движения, гибкость (провод/лента), разнообразие конфигураций поля. Эксперименты: Nb-ленты (Nb I, Nb II), кипящий гелий 3.95 К (580 торр), Hmax до ~килоэрстед.

## Ключевые результаты
- **Метод**: циклический, тепловые переключатели S-1/S-2, тороидальный трансформатор, медленный цикл (раз в минуту).
- **Без движущихся частей в криостате** (в отличие от Elleman).
- **Эволюция**: Mendelssohn 1933 (DC-трансформация), Hempstead & Kim (Nb3Sn), McFerran (DC-трансформаторы), Olsen (AC-выпрямление, магнитно-смещённые переключатели), Purcell & Payne (улучшение эффективности), Elleman (механический flux pump с поршнями).
- **Мотивация**: тяжёлые ленты (5×10⁻² см²) → токи до тысяч ампер; токовводы >200 А проблематичны.
- **Эксперименты**: Nb-ленты, гелий 3.95 К, Hmax (кОе), H/I (Ое/А), L (мкГн) — табл. 1.
- AC-выпрямление ещё не достигло килоампер; флюкс-пампинг преодолевает ограничения DC/AC методов.

## Теоретическая модель
- Циклический ввод потока: (1) ввод Λ в сердечник (S-2 открыт), (2) перенос Λ (S-1/S-2 закрыты), (3) индукция тока в катушке (S-1 закрыт, S-2 открыт); повторение → накопление.
- Поток, доступный для передачи в (3), ограничен остаточной намагниченностью сердечника.

## Параметры переменного поля
| Параметр | Значение | Примечание |
|----------|----------|------------|
| B_ac | поле сердечника трансформатора | |
| f (частота) | 1 цикл/мин или реже | тепловые переключатели |
| Направление | аксиальное (катушка) | |
| Геометрия | тороидальный трансформатор + катушка L2; Nb-ленты | |
| I_max | до ~кА (потенциал); Hmax кОе (эксперименты) | |
| Потери | тепловые переключатели (неэффективность, медленность) | |

## Конструкция flux pump
Электрический (не механический): тороидальный трансформатор (N-витков), тепловые переключатели S-1/S-2 (нагреватели), Nb-ленточная катушка; кипящий гелий 3.95 К.

## Ограничения и замечания авторов
- Тепловые переключатели: тепловая неэффективность, медленный отклик.
- Поток, передаваемый за цикл, ограничен остаточной намагниченностью сердечника.
- DC-методы ограничены сохранением потока и энергией за цикл; AC-выпрямление ещё не дало кА.
- Метод применим к лентам/проводам (гибкость полей).

## Связь с нашим проектом
- Раздел 10 (история): один из первых электрических flux pumps (1963).
- Раздел 2.1 (физика): циклический ввод потока, тепловые переключатели.
- Раздел 2.3: transformer-rectifier тип (прообраз).
- Цитируется в: van de Klundert 1981, Coombs 2016 (как ранняя история), Carroll 1973.

## Цитаты (дословные, с номером страницы/раздела)
> «The procedure used in the present investigation overcomes the flux and energy limitations of the d.c. methods by operating in a cyclic fashion and it avoids the rectification and timing problems of the a.c. methods by cycling at a very slow rate, i.e. once per minute or less» (p. 27)
> «It also relies on thermal switching and thus avoids large magnetic fields for switching the superconductor, albeit at the expense of some thermal inefficiencies and of slow response» (p. 27)
> «mechanical motion within the cryostat is avoided and... a wire or ribbon coil offers greater flexibility in field configurations than is possible with shaped cylinders» (p. 27)

File: case_studies/003_flux_pump_space/literature/(1966) !!! Laquer — Automatic superconducting flux pump.md
# Laquer, Carroll, Hammel — An automatic superconducting flux pump (1966)

## [Библиография]
Авторы: H.L. Laquer, K.J. Carroll, E.F. Hammel (Los Alamos Scientific Laboratory, University of California, Los Alamos, New Mexico, USA)
Название: An automatic superconducting flux pump
Журнал: Physics Letters 21(4), 397–398 (1 June 1966)
Год: 1966
DOI: 10.1016/0031-9163(66)90501-4
Тип: рецензируемая статья (историческая, LTS-эпоха)

## Релевантность проекту: 5/5
**ИСТОРИЧЕСКАЯ ВЕХА — ПЕРВЫЙ САМО-ПЕРЕКЛЮЧАЮЩИЙСЯ (self-rectifying) FLUX PUMP (1966, Laquer-Carroll-Hammel)** — без внешних переключателей: 10 кОе/30 А Nb-Zr катушка, параллельная Pb-Sn переключающей катушке (45 А). Прямой предшественник self-rectifier HTS-насосов (цитируется в Mallett 2026 как Laquer 1966). Закрывает историю (раздел 10) и связывает LTS → HTS transformer-rectifier (раздел 2.3).

## Суть работы
Простой само-переключающийся и само-выпрямляющийся flux pump: низкотемпературный трансформатор и 10 кОе/30 А Nb-Zr катушка, параллельная 45 А переключающей катушке из Pb-Sn припоя. Концепция протестирована. В отличие от прошлых методов (магнитные [1] или тепловые [2] переключатели, движущиеся части [3], насыщаемые реакторы [4]) — автоматическое переключение без внешнего управления. Вся цепь в жидком гелии; только часть (пунктир) должна быть сверхпроводящей.

## Конструкция
- **Трансформатор**: низкотемпературный (primary Ip; вторичная с сопротивлением R0).
- **Катушка**: Nb-Zr, 10 кОе/30 А.
- **Переключатель**: Pb-Sn (45 А), параллельно катушке.
- Вся цепь в жидком гелии; только часть сверхпроводящая.
- Переключатель «wound to switch at 30 and 45 A» (2 см).

## Результаты
- **Само-переключающийся и само-выпрямляющийся** — без внешних переключателей/фазовой синхронизации.
- **Конструкция**: низкотемпературный трансформатор + 10 кОе/30 А Nb-Zr катушка ∥ 45 А Pb-Sn переключающая катушка.
- **Простота**: только часть цепи (пунктир) сверхпроводящая.
- **Механизм**: Pb-Sn переключатель автоматически (током) переключается → выпрямление.
- Цель: большие персистентные токи без больших потерь гелия (токовводы).
- Отличие: без магнитно/тепловых переключателей, без движущихся частей, без реакторов.
- Персистентный ток до ~10 кОе.

## Теоретическая модель
- Само-переключение Pb-Sn катушки (критический ток, направление-зависимый как в Carroll 1973 — развито далее).
- Трансформатор + параллельные катушки (переключатель ∥ магнит).

## Параметры переменного поля
| Параметр | Значение | Примечание |
|----------|----------|------------|
| B_ac | поле трансформатора | |
| f | не указана (само-переключение) | |
| Направление | аксиальное (катушка) | |
| Геометрия | трансформатор + 10 кОе/30 А Nb-Zr ∥ 45 А Pb-Sn | |
| I_max | 30 А (Nb-Zr катушка); 45 А (переключатель) | |
| Потери | не измерялись | |

## Конструкция flux pump
LTS transformer-rectifier self-rectifying: трансформатор + Nb-Zr катушка (10 кОе/30 А) ∥ Pb-Sn переключающая катушка (45 А); жидкий гелий; часть цепи сверхпроводящая.

## Ограничения и замечания авторов
- Простая концепция (письмо в Physics Letters — краткое).
- Подробности — в Carroll 1973 (развитие: экспоненциальная накачка, линейность iF(Hb)).
- Переключатель «wound to switch at 30 and 45 A».

## Связь с нашим проектом
- Раздел 10 (история): первый self-rectifying flux pump (1966).
- Раздел 2.3: прообраз self-rectifier HTS (Mallett 2026, Geng 2020).
- Раздел 2.1 (физика): само-переключение, выпрямление.
- Цитируется в: Mallett 2026 (Laquer 1966), Carroll 1973, van de Klundert 1981.

## Цитаты (дословные, с номером страницы/раздела)
> «The design and operation of a simple self-switching and self-rectifying flux pump is discussed» (Abstract, p. 397)
> «The concept has been tested using a low temperature transformer and a 10 kOe, 30 A, Nb-Zr coil paralleled by a 45 A switching coil made from Pb-Sn solder» (Abstract, p. 397)
> «Flux pumps devised in the past have used magnetically [1] or thermally [2] operated switches, or have moving parts [3]» (p. 397)

File: case_studies/003_flux_pump_space/literature/(1981) !! ten Kate — High current and high power superconducting rectifiers.md
# ten Kate — High current and high power superconducting rectifiers (1981)

## [Библиография]
Авторы: H.H.J. ten Kate, P.B. Bunk, R.B. Britton, L.J.M. van de Klundert (Twente University of Technology, Нидерланды)
Название: High current and high power superconducting rectifiers
Журнал: Cryogenics 21(5), 291–296 (May 1981)
Год: 1981
DOI: 10.1016/0011-2275(81)90006-0
Тип: рецензируемая статья (историческая, LTS-эпоха)

## Релевантность проекту: 4/5
**Историческая LTS-классика (Twente)** — сверхпроводящие выпрямители для больших токов: цель 10–100 кА, КПД ≥95%; thermally-switched 1 kA halfwave и magnetically-switched rectifier; рекорд 8 кА (full-wave). Индуктивная коммутация (без потерь переключения). Заполняет историю (раздел 10) и 2.3 (transformer-rectifier). Дополняет van de Klundert 1981 (обзор) и Mulder 1989 (тепловые/магнитные переключатели).

## Суть работы
Проект (с 1979) по разработке flux pump для очень больших токов (10–100 кА) с КПД ≥95%. Сверхпроводящий выпрямитель — криогенный ИП для индуктивных нагрузок (магнитов), избегающий теплопритока токовводов. Требование высокой эффективности → индуктивная коммутация (вторичный ток индуктивно передаётся между контурами без потерь переключения; токи постоянны во время переключения). Три экспериментальных выпрямителя: (1) thermally-switched 1 kA halfwave (primary 3298 витков NbTi/CuNi, 262 мГн; secondary 1 виток 0.1 мкГн; монолитный проводник IMI 3.6×1.8 мм², 2263 NbTi, Ic 3.4 кА при 5 Тл; соединения 2×10⁻¹⁰ Ом, L/R = 4.4 ч); (2) magnetically-switched 1 kA; (3) low-current high-frequency magnetically-switched (может работать от сети). Слабые места — быстрые повторяющиеся сверхпроводящие переключатели (полный ток в on, достаточное сопротивление в off).

## Ключевые результаты
- **Цель**: 10–100 кА, КПД ≥95%.
- **Рекорд**: 8 кА (full-wave rectifier flux pump) [2].
- **Индуктивная коммутация**: без потерь переключения; токи постоянны во время коммутации.
- **Thermally-switched 1 kA halfwave**: primary 3298 витков (IMI FM25 NbTi/CuNi, 262 мГн, 65 мТл/А); secondary 1 виток (0.1 мкГн); монолитный IMI (3.6×1.8 мм², 2263 NbTi, 35 мкм fil., Cu/Sc 1.77/1, twist 43.4 мм, Ic 3.4 кА/5 Тл); 3 соединения (97Pb-3Ag, 3 см²), R_total 2×10⁻¹⁰ Ом, L/R = 4.4 ч.
- **Магнитно-переключаемый** (1 kA) и **высокочастотный магнитно-переключаемый** (от сети).
- **Слабые места**: быстрые сверхпроводящие переключатели (полный ток on, сопротивление off).
- Контекст: большие магниты 5–100 кА/малая индуктивность; альтернатива комнатным выпрямителям.

## Теоретическая модель
- Коммутация: индуктивная передача тока между контурами (нулевое переключение); волновые формы primary, переключателей, нагрузки (рис. 1c).
- Резистивная коммутация (δI = 0) — предельный случай.
- Требование: L_нагрузки ≫ L_вторичной (0.45 мкГн).

## Параметры переменного поля
| Параметр | Значение | Примечание |
|----------|----------|------------|
| B_ac | поле primary (65 мТл/А) | |
| f | низкая (тепловые); высокая (магнитные, от сети) | |
| Направление | аксиальное | |
| Геометрия | трансформатор + переключатели (thermal/magnetic) + нагрузка | |
| I_max | 8 кА (full-wave рекорд); 1 kA (halfwave); цель 10–100 кА | |
| Потери | индуктивная коммутация (без потерь); соединения 2×10⁻¹⁰ Ом | |

## Конструкция flux pump
LTS transformer-rectifier: primary (3298 витков NbTi/CuNi) + secondary 1 виток + переключатели (thermal/magnetic) + нагрузка; монолитный проводник; паяные соединения; жидкий гелий.

## Ограничения и замечания авторов
- Переключатели — слабое место (скорость, полный ток, сопротивление off).
- AC-потери в трансформаторе и переключателях; высокотоковые соединения разных сверхпроводников; защита и управление.
- Цель 10–100 кА ещё не достигнута (на момент статьи 8 кА).

## Связь с нашим проектом
- Раздел 10 (история): LTS-выпрямители Twente (1981).
- Раздел 2.3: transformer-rectifier; индуктивная коммутация.
- Раздел 2.5 (потери): КПД ≥95%, индуктивная коммутация.
- Дополняет: van de Klundert 1981 (обзор), Mulder 1989, Carroll 1973, Laquer 1966.

## Цитаты (дословные, с номером страницы/раздела)
> «In 1979 a five year project was started to develop a flux-pump for very large currents (10-100 kA) with an energy efficiency of at least 95%» (p. 291)
> «The requirement of high efficiency forces the rectifier to work in the inductive commutation mode» (p. 291)
> «The weakest parts in the superconducting rectifiers are the necessary fast repeating superconducting switches which have to carry the full load current in the on state and which must have enough resistance in the off state» (p. 291)

File: case_studies/003_flux_pump_space/literature/(1981) !!! van de Klundert — Fully superconducting rectifiers Part 1.md
# van de Klundert — Fully superconducting rectifiers and fluxpumps. Part 1: Realized methods for pumping flux (1981)

## [Библиография]
Авторы: L.J.M. van de Klundert, H.H.J. ten Kate (Twente University of Technology, Нидерланды)
Название: Fully superconducting rectifiers and fluxpumps. Part 1: Realized methods for pumping flux
Журнал: Cryogenics 21(4), 195–206 (April 1981)
Год: 1981
DOI: 10.1016/0011-2275(81)90195-8
Тип: рецензируемый обзор (исторический, LTS-эпоха)

## Релевантность проекту: 5/5
**ГЛАВНЫЙ ИСТОРИЧЕСКИЙ ОБЗОР LTS-эпохи (van de Klundert & ten Kate 1981)** — систематизация всех типов flux pumps (механические: компрессоры, dynamo; электрические: выпрямители), принципы, материальные проблемы. Ток >10 кА с высокой эффективностью. Часть 1 — механические устройства + начало выпрямителей. Фундамент для истории (раздел 10) и классификации (2.3). Цитируется повсеместно (Wang 2022, Coombs 2016, Mallett 2026, Carroll 1973).

## Суть работы
Обзор всех классов сверхпроводящих источников тока (flux pumps) за ~20 лет (к 1981): принципы, материальные проблемы, ограничения. Часть 1: механические устройства (flux compressors, dynamos) + начало электрических выпрямителей. Уравнение: V − dΦ/dt = IR + L·dI/dt (ур. 1); для сверхпроводящей петли (R = 0): Φ + L·I = const (ур. 2) — сохранение потока.

## Принцип
- **Сохранение потока**: Φ + L·I = const (ур. 2) для R = 0.
- **Схема (рис. 1)**: две параллельные переключателя S1/S2; S2 закрыт (сохранение тока), S1 открыт → добавление потока Φ0; S1 закрыт, S2 открыт → ток в нагрузке.

## Flux compressor (механический)
- **Конструкция**: два цилиндрических отверстия + узкий слот; внешнее поле параллельно осям; охлаждение до 4.2 К.
- **Поршень**: вставка сверхпроводящего поршня в отверстие A → поток вытесняется в отверстие B.
- **Формула**: B_final = (area до/после)·B_initial − B_losses (ур. 3).
- **Компрессия**: механическая работа → магнитная энергия; любой коэффициент сжатия (в пределах критической плотности, flux flow диссипации, flux jump).
- **Цикличность**: два клапана-нагревателя (нормальные зоны) в стенках отверстий → циклический процесс.

## Dynamo (механический)
- Движущиеся магниты/нормальные пятна; опыт по материалам, переключателям, стабильности (ac/dc).

## Выпрямители (электрические)
- **Ток >10 кА** с высокой эффективностью.
- Индуктивная коммутация (без потерь переключения).
- Полная/полуволна.

## Ключевые результаты
- **Принцип**: V − dΦ/dt = IR + L·dI/dt (ур. 1); Φ + L·I = const (ур. 2).
- **Flux compressor**: B_final = (A₁/A₂)·B_initial − B_losses (ур. 3).
- **Механические**: компрессоры, dynamo (опыт по материалам, переключателям, стабильности).
- **Выпрямители**: ток >10 кА, высокая эффективность.
- **Мотивация**: Ic > 5 кА при 5 Тл (типовые); теплоприток токовводов; высокая эффективность → меньшие криосистемы.
- Применения: изгибающие магниты, левитация, fusion, разделение, тест-беды, энергохранилища, высокие поля.
- Полная загрузка (малые системы) / компенсация омических потерь (большие).

## Теоретическая модель
- Сохранение потока: Φ + L·I = const (ур. 2).
- Flux compressor: B_final = (A₁/A₂)·B_initial − B_losses (ур. 3).
- Выпрямители: индуктивная коммутация, полная/полуволна.

## Параметры переменного поля
| Параметр | Значение | Примечание |
|----------|----------|------------|
| B_ac | внешнее поле (компрессор); поле трансформатора (выпрямитель) | |
| f | механическая (компрессор); электрическая (выпрямитель) | |
| Направление | аксиальное/поперечное | |
| Геометрия | компрессор (2 отверстия + слот); dynamo; выпрямитель | |
| I_max | >10 кА (выпрямители) | |
| Потери | теплоприток токовводов (мотивация); коммутация | |

## Конструкция flux pump
Все типы к 1981: flux compressors (поршни), dynamo (движущиеся магниты/нормальные пятна), transformer-rectifiers (переключатели); жидкий гелий.

## Ограничения и замечания авторов
- Материальные проблемы: переключатели, соединения, стабильность (ac/dc).
- Dynamo — опыт для понимания материалов; выпрямители — перспективнее (ток >10 кА).
- Часть 2 — теоретическое сравнение (см. WISHLIST).

## Связь с нашим проектом
- Раздел 10 (история): ГЛАВНЫЙ обзор LTS-эпохи.
- Раздел 2.1 (физика): сохранение потока (ур. 2), компрессор (ур. 3).
- Раздел 2.3: классификация типов.
- Цитируется в: Wang 2022, Coombs 2016, Mallett 2026, Carroll 1973, Laquer.

## Цитаты (дословные, с номером страницы/раздела)
> «In the past twenty years a large variety of mechanically or electrically driven devices have been proposed and successfully operated» (p. 195)
> «With these rectifiers, current levels over 10 kA can be obtained with high efficiency» (p. 195)
> «Critical currents over 5 kA at 5 T are now typical design specifications» (p. 195)
> «By inserting a superconducting piston into hole A, the flux is expelled there, causing an increase of the flux density inside the other hole B» (p. 196)

File: case_studies/003_flux_pump_space/literature/(2002) !!! Ono & Kuriyama — SC magnet excited by thermoelectric element (quasi-persistent).md
# (2002) Ono & Kuriyama — Superconducting magnet excited by thermoelectric element (quasi-persistent mode)

- **Библиография:** Ono M., Kuriyama T. — «Development of a Superconducting Magnet Excited with
  Thermoelectric Conversion Element for Quasi Persistent Mode», IEEE Trans. Appl. Supercond. 12(1),
  March 2002, pp. 729-732. Toshiba Corporation (Yokohama).
- **DOI:** 10.1109/TASC.2002.1018505
- **Релевантность:** 5/5 (!!!). Прямая научная база патента JP5417643B2 (Toshiba+JAXA);
  первая демонстрация Seebeck-накачки HTS-магнита. Кейс 003 (конкурент flux pump).

## Суть
Предложена система HTS-магнита в **quasi-persistent режиме**, возбуждаемая **термоэлектрическим
элементом** (эффект Зеебека). Мотивация: у HTS-лент (в отличие от LTS) есть **flux-flow
сопротивление** ниже Ic → ток в персистентном режиме затухает. Внешний источник питания для
компенсации — большой и тяжёлый. Термоэлемент даёт напряжение «несколько мВ — несколько десятков мВ»
от перепада температур (горячий спай — комнатная/нагретая, холодный — 77 K), чего **достаточно для
компенсации затухания** от flux-flow.

**Схема:** термоэлемент соединён с HTS-катушкой через **пару HTS-токовводов** (уменьшают теплоприток).
Ток управляется **температурой горячего спая** (нагреватель). Преимущества: нет внешнего ИП,
компактность, лёгкость, непрерывная подзарядка.

## Ключевые результаты (эксперимент)
- Катушка: **Bi2223 pancake**, ID 120 мм, OD 300 мм, 90 витков;
- Термоэлемент: **Bi-Te** (p/n полупроводник), сечение 280 мм², длина 1.5 мм;
- Холодный спай — в жидком азоте (77-78 K), горячий — с нагревателем;
- **Принцип подтверждён: катушка запитана термоэлементом**; ток управляется температурой горячего спая;
- Ic катушки = **71 A**; напряжение термоэлемента — единицы-десятки мВ;
- Обсуждается оптимизация формы элемента (L/A) для тока и теплопритока.

## Проблемы (обсуждение авторов)
1. **Низкая тепловая эффективность**: теплоприток на ед. тока выше, чем у оптим. токовводов;
2. Тепловая нагрузка на HTS-токовводы;
3. Желательно работать термоэлементом вблизи комнатной температуры (выше эффективность), но это
   увеличивает теплоприток.

## Вывод для кейса 003
Принцип Seebeck-накачки РАБОТАЕТ (71 A получено), но: (а) напряжение мВ-уровня — годится только для
медленной компенсации/подпитки, не для быстрой зарядки; (б) теплоприток выше, чем у хороших токовводов.
Это объясняет, почему технология не вытеснила токовводы/flux pump. Сравнение с flux pump: у flux pump
кА-токи и нет теплового потока через криостат; у Seebeck — мА-А токи + тепловой поток для работы элемента.

File: case_studies/003_flux_pump_space/literature/(2006) !!! Kuriyama, Ono, Tabe, Oguchi, Okamura — HTS magnet excited by semiconductor thermoelectric element.md
# (2006) Kuriyama, Ono, Tabe, Oguchi, Okamura — High Tc superconducting magnet excited by semiconductor thermoelectric element

- **Библиография:** Kuriyama T.¹, Ono M.¹, Tabe S.², Oguchi A.², Okamura T.² — «High Tc
  Superconducting Magnet Excited by a Semiconductor Thermoelectric Element», Advances in Cryogenic
  Engineering (CEC Vol. 51), AIP Conf. Proc. 823, 2006, pp. 735+.
  ¹ Toshiba Corporation (Yokohama); ² Tokyo Institute of Technology.
- **DOI:** 10.1063/1.2202481
- **Релевантность:** 5/5 (!!!). Развитие Seebeck-накачки (продолжение Ono & Kuriyama 2002);
  прямое научное окружение патента JP5417643B2 (Toshiba+JAXA). Кейс 003.

## Суть
Развитие системы HTS-магнита с термоэлектрическим возбуждением. Ключевая проблема предыдущей
работы — **теплоприток** в криогенное окружение (Q/I). Для её решения применён **двухступенчатый
GM-криокулер**, позволяющий **независимо** управлять температурой катушки и термоэлемента:
- **2-я ступень:** HTS-катушка при **10-20 K**;
- **1-я ступень:** термоэлемент при **50-70 K** (где его эффективность выше).

## Ключевые цифры
- Термоэлемент: p/n **Bi-Te** полупроводник; вариант — **гибрид полупроводник+сверхпроводник**
  (замена одного полупроводника сверхпроводником → теплоприток падает ~вдвое);
- **Q/I (теплоприток на ток):**
  - оптимизированные медные токовводы (300→77 K): **0.09 W/A** (эталон);
  - термоэлемент p/n: **>0.2 W/A** (~2× хуже эталона);
  - гибрид semi+SC: минимум **0.12 W/A** (~30% хуже эталона), но только при малом токе (25 A);
  - при 185 A: **0.22 W/A** (значительно хуже);
- Транспортный ток в новой системе: **45 A** при температуре катушки ~30 K, 30 A при 50 K;
- Напряжение на катушке растёт с температурой (flux-flow сопротивление).

## Вывод авторов
Термоэлемент возможен как источник питания HTS-магнита, НО теплоприток (Q/I) остаётся **выше**,
чем у оптимизированных медных токовводов (0.12-0.22 vs 0.09 W/A), особенно при больших токах.
Высокая эффективность — только при малых токах (<25-45 A).

## Вывод для кейса 003
**Критический результат:** даже в лучшей конфигурации (гибрид semi+SC, 2-стадийный криокулер)
Seebeck-накачка **проигрывает обычным токовводам по теплопритоку** (0.12-0.22 vs 0.09 W/A).
Это фундаментальная причина, почему технология не состоялась: она решает проблему «убрать внешний
ИП», но создаёт бо́льший теплоприток, чем решает. Flux pump (Hēki: 150 мВт против 1476 мВт токовводов)
устраняет токовводы полностью — принципиально лучше.

**Важно для контекста патента:** патент JP5417643B2 (Toshiba+JAXA 2009) использует термоэлемент
в космосе (ΔT «Солнце-космос» БЕСПЛАТНЫЙ — нет затрат на нагрев!), что снимает проблему
«теплоприток от нагревателя». Но токи остаются малыми (мА-А).

File: case_studies/003_flux_pump_space/literature/(2008) !!! Coombs — Thermally actuated superconducting flux pump.md
# Coombs, Hong, Zhu — A thermally actuated superconducting flux pump (2008)

## [Библиография]
Авторы: Timothy Coombs, Zhiyong Hong, Xiaomin Zhu (Engineering Department, Cambridge University)
Название: A thermally actuated superconducting flux pump
Журнал: Physica C 468, 153–159 (2008)
Год: 2008
DOI: 10.1016/j.physc.2007.11.003
Тип: рецензируемая статья

## Релевантность проекту: 5/5
**ИСТОРИЧЕСКАЯ ВЕХА — первый HTS travelling wave flux pump (термически-активированный)** — тепловой импульс меняет проницаемость магнитного материала (Prussian Blue analogue, NdFeB) → бегущая магнитная волна → накачка вихрей в YBCO-объём. Прямо закрывает пробел «история» (раздел 10, 2.3): от LTS (van Klundert) к HTS travelling wave. Даёт численные данные (54 мТл, 326 мТл, 120/200 мТл) и физическую модель (E-J law, уравнения 1a–7).

## Суть работы
Новый метод накачки магнитного потока в сверхпроводник без нормального пятна и без переключателей: тепловой импульс на краю тела из магнитного материала создаёт тепловую волну, которая движется через тело; изменение намагниченности/проницаемости (NdFeB — твёрдый магнит, магнитные свойства меняются с температурой; Prussian Blue аналог Ni¹·⁵[Cr(CN)₆] — мягкий, ферромагнитный при криогенных температурах) создаёт магнитный импульс, движущийся по поверхности сверхпроводника. Каждый проход увлекает вихри внутрь сверхпроводника (накачка), поле накапливается. Продемонстрировано на bulk YBCO (13 мм круглый, 23 мм гексагональный) при 77 К. Ключевое: полное запертое поле ограничено сверхпроводником, а не намагничивающим полем; метод применим к BSCCO, MgB2, тонким/толстым плёнкам.

## Магнитные материалы
- **NdFeB** (твёрдый): обратимое изменение намагниченности с температурой (растёт ниже ~120 К); малый гистерезис (~100 К).
- **Prussian Blue аналог Ni¹·⁵[Cr(CN)₆]** (мягкий): ферромагнитный переход между 100 К и 70 К; Curie-точка ~5.6 К (Prussian Blue), аналоги — шире; μ_eff ≈ 3; насыщение ~60 мТл при 40 К; при 0.3 Тл (2.5×10⁵ А/м) изменение намагниченности между 45–70 К ≈ 3×10⁴ А/м (38 мТл).
- **Изготовление**: преципитация (порошок), серебряная связка (silver Dag) — повышение теплопроводности, электрической проводимости, сохранение packing factor.

## Результаты
- **Trapped field (полевое охлаждение 0.5 Тл, 77 К)**: 13 мм круглый — 54 мТл; 23 мм гексагональный — 326 мТл (табл. 1).
- **Накачка с Prussian Blue + NdFeB** (13 мм): накачка при охлаждении (вихри увлекаются внутрь, поле растёт); при нагреве — размагничивание (реверс накачки). Смена знака градиента — доказательство накачки.
- **Накачка с NdFeB без Prussian Blue** (уменьшение магнитного сопротивления пути): 13 мм — ~120 мТл; 23 мм — ~200 мТл. Полное поле зависит от сверхпроводника, не от метода.
- **Полное запертое поле** = функция потокоудерживающей способности сверхпроводника, не метода накачки.
- Контекст: 14.4 Тл (запертое в 27 мм Zn-doped YBCO при 22.5 К) — мотивация.

## Теоретическая модель
- Осесимметричная модель: ∇×(1/(μ0μr)·∇(Az+M)) = Jz (ур. 1a); Ez = −∂Az/∂t (ур. 1b); Jz = Ez/ρ (ур. 1c); нелинейное ρ по E-J закону ρSc = (E0/Jc)·|Ez|^(1/n−1) + ρ0 (ур. 2); граничные условия: Neumann (внутренние), Dirichlet Az = 0 (внешнее) (ур. 5); магнит M = [0, Mz], Jz = 0 (ур. 6).
- Аналитически: тепловая волна → магнитный импульс → движение вихрей (всё под линией необратимости).

## Параметры переменного поля
| Параметр | Значение | Примечание |
|----------|----------|------------|
| B_ac | ~0.3 Тл (приложенное); ~38 мТл (импульс) | 2.5×10⁵ А/м |
| f (частота) | тепловые циклы (не приведена численно) | |
| Направление | перпендикулярно поверхности (осевое) | |
| Геометрия | bulk YBCO 13 мм / 23 мм; магнит + Prussian Blue | |
| I_max | trapped field 54–326 мТл (FC 0.5 Тл); 120–200 мТл (накачка) | |
| B_th | не применимо (метод без порога) | |
| Потери | не измерялись | |

## Конструкция flux pump
Термически-активированный: NdFeB-магнит + Prussian Blue аналог (Ni¹·⁵[Cr(CN)₆], серебряная связка) над сверхпроводником; тепловые пути A/B (рис. 3); холодная головка для циклирования температуры; Hall-датчики; вакуумная камера; модульная геометрия.

## Ограничения и замечания авторов
- Метод применим только пока поле ниже линии необратимости (поток остаётся запертым).
- Теплопроводность Prussian Blue плохая (порошок) — нужен металлический связующий (серебро).
- Термоциклирование NdFeB обратимо (малый гистерезис) — пригодно.
- Доказано: полное поле определяется сверхпроводником, а не методом.
- Метод может быть расширен: несколько фикстур, паттернирование поля.

## Связь с нашим проектом
- Раздел 10 (история): первый HTS travelling wave flux pump (2008) — прямая веха от LTS (van Klundert 1981) к HTS.
- Раздел 2.1 (физика): увлечение вихрей бегущей волной, E-J law.
- Раздел 2.3: термически-активированный тип (TAFP) — предок dynamo/linear.
- Цитируется в Wang 2022 (обзор), Coombs 2016, Zhai 2019.

## Цитаты (дословные, с номером страницы/раздела)
> «a small magnetic field repeatedly applied will lead to a much larger field being trapped within the superconductor... limited by the volume of the superconductor and by its critical current but not by the excitation field» (Abstract, p. 153)
> «at no point is the superconductor driven normal we are simply making modifications to the critical state» (Sec. 1, p. 153)
> «The measurements taken used samples of bulk YBCO but the method is generic and could be applied to a range of superconducting materials e.g. BSCCO, MgB2 in a range of forms» (Sec. 7, p. 158)
> «Ni1.5[Cr(CN)6]... ferromagnetic transition occurring between 100 K and 70 K» (Sec. 5, p. 156)

File: case_studies/003_flux_pump_space/literature/(2011) ! Coombs — FEM magnetization superconducting bulks solid-state flux pump.md
# Coombs — A Finite Element Model of Magnetization of Superconducting Bulks Using a Solid-State Flux Pump (2011)

## [Библиография]
Авторы: T.A. Coombs (Engineering Department, Cambridge University)
Название: A Finite Element Model of Magnetization of Superconducting Bulks Using a Solid-State Flux Pump
Журнал: IEEE Transactions on Applied Superconductivity 21(6), 3581 (2011)
Год: 2011
DOI: 10.1109/TASC.2011.2163390
Тип: рецензируемая статья

## Релевантность проекту: 3/5
**Моделирование (FEM) намагничивания bulk сверхпроводников solid-state flux pump'ом** — развитие подхода Coombs 2008 (термически-активированный): твёрдотельный flux pump без движущихся частей. Ценность: физика накачки (E-J law, увлечение вихрей), переход от термического к «твёрдотельному» способу (история, раздел 2.1, 11_modelling_FEM). Численно умерен (FEM-модель).

## Суть работы
FEM-модель намагничивания сверхпроводящих bulk-образцов (YBCO) с помощью «solid-state» flux pump — развитие термически-активированного метода Coombs 2008: вместо термического управления используется твёрдотельный переключаемый магнитный материал. Модель описывает увлечение вихрей бегущей магнитной волной через нелинейный E-J закон (ур. 1a–1c, 2) и осесимметричную геометрию (ур. 3–7). Продолжает серию Coombs по flux pumping bulk-материалов (после 2008 — термический, 2011 — твёрдотельный).

## Ключевые результаты
- FEM-модель (осесимметричная) намагничивания bulk сверхпроводников solid-state flux pump.
- Нелинейное ρ по E-J закону: ρSc = (E0/Jc)·|Ez|^(1/n−1) + ρ0 (ур. 2); смещение ρ0 = 1e−12 Ом против сингулярности.
- Осесимметричные уравнения: ∇×(1/(μ0μr)·∇(Az+M)) = Jz (ур. 1a, 4); Ez = −∂Az/∂t (ур. 1b); Jz = Ez/ρ (ур. 1c); граничные: Neumann (внутренние), Dirichlet Az = 0 (ур. 5); магнит M = [0, Mz] (ур. 6).
- Поле B = √(Br² + Bz²) (ур. 7); Br = −∂Az/∂z, Bz = Az/r + ∂Az/∂r.

## Теоретическая модель
- Осесимметричная FEM (векторный потенциал A); E-J power law (нелинейное ρ); магнит как источник M.
- Увлечение вихрей бегущей волной (как Coombs 2008).

## Параметры переменного поля
| Параметр | Значение | Примечание |
|----------|----------|------------|
| B_ac | приложенное поле (не приведено численно) | |
| f | не приведено | |
| Направление | осевое (перпендикулярно поверхности) | |
| Геометрия | bulk YBCO (осесимметричная) | |
| Потери | не измерялись (модель) | |

## Конструкция flux pump
Solid-state flux pump (без движущихся частей); развитие термически-активированного (2008); FEM-модель.

## Ограничения и замечания авторов
- Модель осесимметричная (2D) — ограничение для 3D-геометрий.
- E-J закон с ρ0-смещением — приближение.
- Численные результаты ограничены (модель-демонстрация подхода).

## Связь с нашим проектом
- Раздел 11 (моделирование): FEM-подход к накачке bulk.
- Раздел 2.1 (физика): E-J law, увлечение вихрей.
- Раздел 10 (история): развитие термического → твёрдотельного flux pump (Coombs 2008 → 2011).
- Дополняет Coombs 2008 (термический), Coombs 2016 (обзор).

## Цитаты (дословные, с номером страницы/раздела)
> «A Finite Element Model of Magnetization of Superconducting Bulks Using a Solid-State Flux Pump» (Title, p. 3581)
> «r×(1/(μ0μr)·r(Az+M)) = Jz» (Sec. Analysis, ур. 1a, p. 3582)

File: case_studies/003_flux_pump_space/literature/(2015) !!! Brittles — Persistent Current Joints Between Technological Superconductors (SUST Review).md
# (2015) !!! Brittles et al. — Persistent Current Joints Between Technological Superconductors (SUST Topical Review)

- **Библиография:** G.D. Brittles, T. Bevan, R. Bateman, A. Dennis, C.R.M. Grovenor, S. Speller
  (Department of Materials, University of Oxford, UK).
  Supercond. Sci. Technol. 28, 093001 (2015). DOI: 10.1088/0953-2048/28/9/093001. Topical Review (24 pp).
- **Релевантность:** 5/5 (!!!) — ОБЗОР persistent current joints (все технологии)

## Суть
Полный обзор соединений для persistent current mode:
- Все технологические сверхпроводники (NbTi, Nb3Sn, MgB2, Bi-2212, Bi-2223, REBCO)
- Методы: пайка, холодная сварка, диффузия, выращивание промежуточного слоя
- Оксфорд (Brittles) — ключевой обзор

## Ключевые результаты
- Классификация соединений по типу (soldered, welded, grown)
- Для REBCO: главный вызов — соединить без потери Ic
- Обзор состояния на 2015

## Выводы для кейса 003
- **2015: обзор уже признаёт соединения ключевой проблемой**
- Оксфорд — мировой центр исследований соединений
- Показывает: соединения — давняя, активно развивающаяся тема
- Основа для сравнения: что было в 2015 vs что стало в 2025

File: case_studies/003_flux_pump_space/literature/(2017) !!! Ohki — iGS Joint REBCO Fabrication Microstructure Persistent Current (SUST).md
# (2017) !!! Ohki et al. — Fabrication, Microstructure and Persistent Current Measurement of an iGS Joint Between REBCO Coated Conductors (SUST)

- **Библиография:** K. Ohki, T. Nagaishi, T. Yamaguchi, Y. Yanagisawa, R. Piao, H. Maeda,
  T. Kato, D. Yokoe, T. Hirayama, Y. Ikuhara, H. Kitaguchi, T. Ueno, K. Yamagishi, T. Takao.
  Supercond. Sci. Technol. 30, 115017 (2017). DOI: 10.1088/1361-6668/aa8e65.
  Sumitomo Electric + RIKEN + JFCC + NIMS + Sophia University.
- **Релевантность:** 5/5 (!!!) — ЖУРНАЛЬНАЯ версия iGS-соединения (ключевой конкурент flux pump)

## Суть
Сверхпроводящее соединение REBCO CCs методом iGS (Intermediate Grown Superconducting):
- Между REBCO-лентами выращивается промежуточный сверхпроводящий слой
- Цель: persistent operation HTS-магнитов (NMR/MRI)
- Полная характеризация: изготовление, микроструктура, персистентный ток

## Ключевые результаты
- **Ic соединения > 100 А при 77 К self-field** (исходное)
- Ic при 4.2 К в 7 раз выше, чем при 77 К
- **После 350 ч кислородного отжига: Ic = 84 А, сопротивление < 10⁻¹⁷ Ом при 77 К**
- Микроструктура: эпитаксиальный рост, разориентация < 5°
- **НО: «oxidation time is too long for large conductors»** — 350 ч отжига непрактично для больших магнитов

## Выводы для кейса 003 (КЛЮЧЕВОЕ)
- **Сопротивление 10⁻¹⁷ Ом достигнуто** — практически «ноль»
- **НО главная проблема: время кислородного отжига (350 ч)** — не масштабируется
- Это ответ «почему соединения не стабильны/не промышленны»:
  1. Сверхпроводящее соединение (iGS) требует долгого отжига → дорого/медленно
  2. Паяные соединения быстрые, но имеют сопротивление → квазиперсистентные
- **Пока соединение не стабильно → flux pump остаётся актуален**
- Япония (Sumitomo+RIKEN+NIMS) — лидер, но масштабирование не решено

File: case_studies/003_flux_pump_space/literature/(2019) !! Coombs — Superconducting flux pumps.md
# Coombs — Superconducting flux pumps (2019)

## [Библиография]
Авторы: T. A. Coombs (Cambridge University Engineering Department)
Название: Superconducting flux pumps
Журнал: Journal of Applied Physics 125, 230902 (2019), PERSPECTIVE
Год: 2019
DOI: 10.1063/1.5098384
Тип: рецензируемая статья (обзор-перспектива)

## Релевантность проекту: 4/5
Фундаментальный обзор-перспектива от ведущего автора (Кембридж). Классифицирует все типы flux pumps, объясняет принципы (traveling wave, HTS rectifier, dynamic voltage), сравнивает с токовыми вводами. Прямой ответ на вопрос «какие типы flux pumps существуют и в чём их ограничения» (раздел 2.3 KEY_QUESTIONS). Численных значений B_ac/f мало — больше концептуальный.

## Суть работы
Перспективная статья, систематизирующая физику и классификацию сверхпроводящих flux pumps для HTS. Основные положения:
- Flux pump = способ подачи тока в катушку/магнит без гальванического контакта и без теплопритоков от токовых вводов.
- Два главных преимущества: (1) нет прямого соединения с внешним миром → нет теплопотерь; (2) высокий ток создаётся без дорогих/громоздких сильноточных источников питания.
- Токовые вводы для LTS в persistent mode — стандарт (MRI); для HTS, требующих постоянной подпитки или рампирования, токовые вводы = тепловая нагрузка ~45 Вт/кА и громоздкость (пример JT60-SA, 20 кА).
- Приводится сравнение с HTS токовыми вводами, LHC orbit corrector и т.п.

## Ключевые результаты
- Классификация flux pumps на две группы: (A) с прерыванием сверхпроводимости (термические/электронные переключатели) и (B) без прерывания (traveling wave, HTS rectifier/dynamo).
- Исторические рекорды LTS-насосов:
  - 8 кА — Spiel & Boom (1969, LTS energy storage).
  - 1991: Mulder et al. — термокоммутируемый насос, 30 Вт, 100 кА (испытан до 25 кА) — «высший ток за всю историю flux pumps».
  - 300 А / 100 Вт при mains-частоте (50–60 Гц) — Shevchenko et al. 1993.
  - Jeong et al. 2002 — Nb3Sn flux pump для HTS BSCCO шим-катушек NMR.
- КПД LTS-насосов: >80%, у Mulder/Shevchenko >96% при накачке и 98% в режиме поддержания тока.
- Atherton 1967: теоретический КПД 100%, если переключатели открываются полностью (без тока через них); практически — конечное сопротивление нагретых переключателей.
- Oomen et al.: HTS тонкоплёночный flux pump, 0.1 Гц → флюкс-рипл ~2400 ppm; замена HTS-переключателей на MOSFET → 50 Гц → рипл 60 ppm (улучшение в ~40 раз, не 50× из-за ненулевого сопротивления MOSFET).
- Токовые вводы: ~45 Вт/кА тепловая нагрузка.
- Пример ветрогенератора 12 МВт (корейская группа, Sung et al.): тепловая нагрузка с flux pump 10.2 Вт vs 31.8 Вт с токовыми вводами; рабочая температура 19.3 K vs 19.8 K.
- Расчёт 3 T MRI (цефаловый, bore 0.6 м, длина 0.6 м, 3 тока): 100 А / 1000 А / 10 000 А.
  - Время заряда при 1 В: 9.38 / 0.938 / 0.0938 ч.
  - Требуемая частота подкачки для поддержания 1 ppm: 0.018 / 0.19 / 3.0 Гц.
  - Среднее напряжение поддержания 1 ppm: 0.6 / 0.64 / 1.0 мВ.
  - Время затухания на 1 ppm: 55.9 / 5.3 / 0.34 с.
- Вывод: для HTS MRI нужна стабильность 1 ppm; rectifier-тип — наиболее практичный.

## Теоретическая модель
- Dynamic voltage (динамическое напряжение): если лента несёт транспортный ток и к ней приложено осциллирующее поле перпендикулярно поверхности, индуцируется напряжение, которое (хотя и меняется) всегда одного знака. Это основа HTS rectifier flux pump (ссылка на Mikitik & Brandt 2001).
- Traveling wave: поле перемещается поперёк сверхпроводника (Coombs et al. 2008); вихри движутся, создавая DC-напряжение.
- Разница: в traveling wave нагрузка шунтируется одним участком сверхпроводника → ток нагрузки ≈ ток через pump-секцию, потери нельзя минимизировать. В rectifier-типе ток через «мост» управляется независимо от нагрузки → ниже потери, выше токи.
- Мост/переключатель должен нести ток выше тока нагрузки (больше проводников, ниже температура, или ниже поля).
- Оба HTS-типа могут работать в выпрямляющем и инвертирующем режимах (обратное вращение ротора, изменение формы волны) → управление током, применимость к SMES (хотя медленны для быстрого разряда).

## Параметры переменного поля (если применимо)
| Параметр | Значение | Примечание |
|----------|----------|------------|
| B_ac (амплитуда) | не указана | нет численных данных в статье |
| f (частота) | 0.1 Гц (Oomen, HTS thin film); 50 Гц (с MOSFET); 50–60 Гц (LTS Shevchenko, 300 А); 0.018–3 Гц (расчёт MRI 3 T, поддержание 1 ppm) | низкие частоты → большой рипл; |
| Направление | B⊥ (перпендикулярно поверхности ленты) для dynamic voltage | rectifier-тип |
| Геометрия | катушки, мосты, ленты | обзорно |
| I_max | 100 кА (Mulder 1991, LTS, испытан 25 кА); 8 кА (Spiel & Boom); 20 кА (JT60-SA токовые вводы) | рекорды LTS |
| dI/dt | не указана | — |
| B_th | не указана | — |
| Потери | тепловая нагрузка токовых вводов 45 Вт/кА; flux pump 10.2 Вт vs 31.8 Вт (12 МВт ветрогенератор) | — |

## Конструкция flux pump
- Термически коммутируемые LTS (Mulder, Shevchenko, Jeong): нагрев участка сверхпроводника до Tc, переключение.
- HTS traveling wave (Coombs 2008, Hoffmann 2011 — применение к катушке).
- HTS rectifier/dynamo (Coombs 2015 — dynamic voltage).
- Вращающийся магнит (dynamo-type, Bumby et al.).
- Power electronic switches (MOSFET-полумост) — не flux pump в строгом смысле, но аналогично.

## Ограничения и замечания авторов
- Traveling wave: «фундаментальная слабость» — нельзя разделить ток нагрузки и ток через pump-секцию → всегда больше потерь → ограничение по току ниже, чем у rectifier-типа.
- Соединение YBCO-лент (jointing) сложно → при добавлении проводников в мост возникают проблемы с соединением.
- Flux pumps — импульсные (не постоянный ток), не идеальны для SMES (медленны, а SMES выгоден быстрым разрядом).
- Традиционные flux pumps с нагревом ограничены по частоте (нагрев → остывание), поэтому неприменимы для MRI/NMR. 50 Гц достигались только при малых токах.
- LTS persistent mode + HTS токовые вводы — конкуренты flux pump в определённых нишах.
- «HTS revolution» обещана давно, но реализация ограничена стоимостью и сложностью крупных машин.

## Связь с нашим проектом
- Раздел 2.3 (типы flux pumps) — прямая классификация.
- Раздел 2.1 (физика): dynamic voltage, принцип накачки.
- Раздел 2.4 (космос): пример ветрогенератора 12 МВт — сравнение тепловых нагрузок flux pump vs токовые вводы (10.2 vs 31.8 Вт) — принцип применим к космическим системам (устранение теплопритоков).
- Раздел 2.5 (потери): рипл, частота vs стабильность.
- Полезно для введения: история от 1960-х (van de Klundert review 1981) до 2019.

## Цитаты (дословные, с номером страницы/раздела)
> «Flux pumps are a means of providing current to a coil or a magnet without direct electrical or physical contact.» (Abstract)
> «the highest current so far from a flux pump» — про 100 кА Mulder 1991 (Section II.A)
> «This is a fundamental weakness as it means that the losses cannot be minimized by reducing the current through the bridge section as they can with the rectifier type.» (Section II.B)
> «HTS flux pumps, whether they are traveling wave type or transformer-rectifier type, do not require the interruption of superconductivity. Thus, they can be operated at sufficiently high frequencies to provide a power supply with a stability of 1 ppm or more.» (Section III, Operational stability)
> «the use of a flux pump obviates the need for brushes which are an expensive potential source of failure.» (Section IV, Motors/generators)
