Repository: ValentinGuryev/weak-signals-service

# Weak Signals Service — Сервис выявления зарождающихся технологических трендов

> ИТ-сервис на базе ML с возможностью ввода технологического направления и получением
> списка **зарождающихся научно-технологических трендов** с детальной аналитикой
> (мотивация → какую проблему решает тренд, кейс-пример, источник).
> Проект хакатона «Лидеры цифровой трансформации 2026» (Газпромбанк.Тех).

**Прототип (работающий стенд):** http://85.137.95.74/
Ввод технологического направления → топ-15 «Зарождающиеся технологии» с оценкой
(новизна × рост × воздействие), релевантностью запросу и разделом «Решаемая проблема»,
+ крупные темы OpenAlex как второй слой контекста.

---

## Как читать этот репозиторий

Начните с **[`docs/README.md`](docs/README.md)** — там 6-шаговая логика всей работы
(нарратив от диагноза входных данных до полного метода):

| Шаг | Документ | Суть |
|---|---|---|
| 1 | [`docs/01_dataset_scrutiny.md`](docs/01_dataset_scrutiny.md) | Проверка входных данных: почему «+» в предоставленных 100 сигналах — не ground truth (фактами) |
| 2 | [`docs/02_benchmark_dataset.md`](docs/02_benchmark_dataset.md) | Собственный эталон-бэктест: сигналы 2018 → документированный исход 2026 (экспертный домен — сверхпроводимость) |
| 3 | [`docs/03_why_literature_not_ml.md`](docs/03_why_literature_not_ml.md) | Почему не «просто ML»: 90+ бейзлайнов, гипотезы H1–H29, систематизация 100+ источников |
| 4 | [`docs/04_synthesized_model.md`](docs/04_synthesized_model.md) | Синтез собственной двухэтапной модели (скрининг → верификация) |

# Кейс 004: NI-coils — катушки без изоляции (no-insulation)

> **Роль кейса:** технология, решающая проблему quench-защиты ВТСП-обмоток.
> **Вводная эксперта:**  (сохранена ниже, отредактирована).
> **Статус:** 📁 начат .

---

## Вводная эксперта ()

При создании магнитных систем из ВТСП-лент есть много проблем. Одна из ключевых —
**малая скорость нормального распространения фазы (normal zone propagation, NZP)**.

Если нужны по-настоящему большие магнитные поля, ВТСП работает при гелии.
Понижение температуры до рабочих температур НТСП-материалов позволяет достигать
беспрецедентно больших полей. Но появляется проблема: **большой температурный запас
до T_c (критической температуры)**.

Если где-то по какой-то причине часть обмотки переходит в нормальное состояние,
происходит локальный разогрев и переход в нормальную фазу:
- **В НТСП** локальное пятно быстро распространялось на всю обмотку;
- **В ВТСП** локальное пятно так и остаётся локальным.

В итоге есть маленький участок с большим сопротивлением, и огромная запасённая
энергия магнита начинает высаживаться на этом участке — обмотка повреждается.
Это очень большая проблема для ВТСП-обмоток.

**Одно из решений — увеличить размерность системы:** позволить теплу и току
распространяться не только вдоль обмотки, но и поперёк — то есть **убрать изоляцию**.
Поскольку у сверхпроводника сопротивление ноль, а у шунтирующего металла конечно,
поле в соленоид всё равно можно завести.

Конечно, так как контактное сопротивление тоже не очень большое, появляется
**«время зарядки» магнитной системы** — но это плата за стабильность.

**Где-то в 2011 году начали делать соленоиды без изоляции, и они очень хорошо
себя зарекомендовали.**

---

## Суть технологии (из вводной)

| Параметр | Значение |
|---|---|
| **Проблема** | Малая скорость NZP в ВТСП → локальный перегрев при quench |
| **Решение** | Убрать изоляцию → ток/тепло идут поперёк (в 2D/3D) |
| **Физика** | Сверхпроводник R=0, шунтирующий металл (Cu/Ag) R>0 → ток заходит поперёк |
| **Плата** | Время зарядки магнита (контактное сопротивление) |
| **Старт** | ~2011 (первые соленоиды без изоляции) |

## Данные (2026-09-01)

### Статьи: корпус NI+MI-coils (OpenAlex)
> Файл: `data/raw/openalex/ni_coils_corpus.json` — **338 работ** (1995-2026)
> Из них: **NI 286 + MI (metal-as-insulation) 52**
> График: `plots/plot_pubs_years.png`

| Период | NI | MI | Событие |
|---|---|---|---|
| -2010 | ~4 | 0 | редкие предшественники |
| **2011-2013** | **11** | 0 | **старт NI (первый соленоид)** |
| 2014-2015 | 12 | 0 | ранние анализы |
| **2016-2019** | **79** | **9** | рост NI (26 T, self-protection); MI появился (2016-17) |
| **2020-2024** | **146** | **24** | пик NI (32.35 T); MI растёт |
| 2025-2026 | 48 | **17** | плато NI; **MI растёт (8-9/год)!** |

**Важно (обновлено 2026-09-01):** MI-coils (metal-as-insulation) — отдельный
подтренд, докачан из OpenAlex (**+39 работ** сверх NI-корпуса). Динамика MI:
2016 (1) → 2017 (4) → 2022 (7) → **2025 (8), 2026 (9)** — **растёт прямо сейчас**,
в то время как NI вышел на плато. MI = эволюция NI (металл вместо изоляции).

**Ключевые работы:**
- **2011** «A Study on the No Insulation Winding Method» (155 цит) — старт;
- **2016** «26 T multi-width NI» (326 цит);
- **2016** «Self-protection mechanisms in NI» (267 цит);
- **2020** «32.35 T DC record» (319 цит);
- **2023** «SPARC Toroidal Field Model Coil» (182 цит) — термояд.

File: case_studies/004_ni_coils/literature/(1995) ! Yokoyama — Thermal conductivity of polyimide film at cryogenic temperature.md
# (1995) Yokoyama — Thermal conductivity of polyimide film at cryogenic temperature

**Файл:** `(1995) ! Yokoyama — Thermal conductivity of polyimide film at cryogenic temperature.pdf`
**Библиография:** H. Yokoyama. «Thermal conductivity of polyimide film at cryogenic temperature». Cryogenics 35 (1995) 799–800. DOI: 10.1016/0011-2275(95)90918-6.
**Аффилиации:** DuPont-Toray Co. Ltd, Tokai Kapton Plant, Tokai, Aichi, Japan.
**Релевантность:** 3/5 — данные теплопроводности полиимида (Kapton H) в толщинном направлении при крио-Т — стандарт изоляции обмоток (LHC и др.); нужен для количественной оценки «полимеры проигрывают Cu в ~1000×».

---

## Суть работы

Измерение **теплопроводности полиимидной плёнки (Kapton H) в толщинном направлении** при криогенных температурах (до 10 K). Прямое измерение тонкой плёнки затруднено (контактные поверхности, неравные напряжения, скручивание) — поэтому применялся **метод композитов**: Kapton + эпоксидная смола с разными объёмными долями, теплопроводность плёнки вычислялась по правилу смесей.

## Ключевые результаты

### 1. Метод
- Композиты Kapton H + эпоксид (смесь phenolnovolac/cresolnovolac/phenoxy), 3 образца с разной толщиной эпоксида и числом слоёв (табл. 1);
- Теплопроводность в толщинном направлении, охлаждение LN₂ (77 K) и LHe (4 K);
- Контактное термическое сопротивление (Kapitza) пренебрежимо (<5 K заметно, но интерфейсы в композитах «идеальны»);
- Вычисление k_Kapton и k_epoxy из уравнений смесей, перекрёстная проверка независимыми комбинациями данных.

### 2. Результаты
- T-зависимость k — экспоненциальная функция (как обычно для полимеров);
- Для практики принята **линейная аппроксимация** k(T);
- **Расчётная k Kapton оказалась ВЫШЕ ранее опубликованных значений** — автор объясняет это недостаточным контактом плёнки с тепловой стадией / нерегулярной контактной поверхностью в прежних измерениях;
- k эпоксида согласуется с литературой (Hartwig 1978).

## Выводы авторов
1. Метод композитов (Kapton+эпоксид) надёжен для измерения k тонких плёнок в толщинном направлении;
2. Данные k Kapton при крио-Т полезны для дизайна СП-магнитов (охлаждение катушек) и др. областей.

## Значимость для кейса 004

1. **Количественная база:** k полиимида (Kapton) в толщинном направлении при 4-77 K — типично **~0.1-0.5 W/m·K** (полимеры); Cu при тех же Т — **k~500-1700 W/m·K** (чистая Cu при 25 K до 1740). Разрыв **~1000-3000×**;
2. **Почему это ключ к «почему не взлетело»:** электроизоляция из полиимида между витками = термический барьер ~10⁻³-10⁻² K·m²/W на контакт; в NI/MI этот барьер заменён металл-металл контактом (Cu-Cu, k~500, R_ct ~26-100 μΩ·cm² — см. B1/Lu 2017);
3. **Данные LHC-стандарта:** Kapton — стандартная изоляция LHC-магнитов; его k важно знать при сравнении «изолированная vs NI» катушка;
4. Работа старая (1995) и короткая (2 стр.) — для современных значений см. Scheuerlein 2025 (CERN, в библиотеке кейса).

## Замечания
- DuPont-Toray — производитель Kapton (возможный конфликт интересов в сторону завышения k);
- Без графиков численные значения в тексте не приведены (графики рис. 2-3) — для точных цифр смотреть графики PDF;
- Полезно сопоставить с A7 (Lu & Verdu-Andres 2022, RHIC) и Scheuerlein 2025 (CERN) — свежие данные.

File: case_studies/004_ni_coils/literature/(2006) !! Hofmann — The thermal conductivity of cryogenic insulation materials and its temperature dependence.md
# (2006) Hofmann — The thermal conductivity of cryogenic insulation materials and its temperature dependence

**Файл:** `(2006) !! Hofmann — The thermal conductivity of cryogenic insulation materials and its temperature dependence.pdf`
**Библиография:** A. Hofmann. «The thermal conductivity of cryogenic insulation materials and its temperature dependence». Cryogenics 46 (2006) 815–824. DOI: 10.1016/j.cryogenics.2006.08.001.
**Аффилиации:** Formerly Linde AG, Geschäftsbereich LE, Wolfratshausen, Germany.
**Релевантность:** 4/5 — **систематические данные теплопроводности криогенных ТЕПЛОизоляций** (не электроизоляций REBCO!) — контекст для «почему полимеры/изоляции проигрывают»: порядки величин k при крио-Т.

---

## Суть работы

Методическая работа по **представлению теплопроводности криогенных теплоизоляционных материалов** и её температурной зависимости. Предложена **эмпирическая функция** (с константами a, b, c), позволяющая **экстраполировать измеренные значения на другие температурные уровни**. Охвачены: гранулированные и волокнистые изоляции (при атмосферном давлении и в вакууме) + многослойная изоляция (MLI).

## Ключевые результаты

### 1. Метод
- Эмпирическая функция для k(T) и интегральных средних значений; константы определяются по ~3 измеренным точкам при разных температурах;
- Теория для MLI: экстраполяция измеренного значения на другие температуры, давления газа и число слоёв.

### 2. Материалы и порядки величин

| Материал | Условия | k (порядок) |
|---|---|---|
| Perlite (гранулы) | 10⁵ Pa (атм.) | ~0.03-0.04 W/m·K |
| Perlite-vacuum | вакуум | ~10⁻³ W/m·K |
| Microglass spheres | вакуум | ~10⁻³-10⁻⁴ W/m·K |
| Fibreglass mats | вакуум | ~10⁻³ W/m·K |
| MLI (многослойная, 40 слоёв) | высокий вакуум | ~10⁻⁵-10⁻⁴ W/m·K (q~0.285 W/m²) |

### 3. Физика
- Константа **c** — масштаб переноса тепла **излучением**: 0 для N₂-газа, ~100% для идеально расположенных отражателей;
- Валидность констант: 4-77 K до 400 K;
- Учёт межгранульного газа и теплопроводности через распорки (spacer) для MLI.

## Выводы авторов
1. Для представления k(T) изоляций достаточно ~3 измерений при разных температурах;
2. Эмпирическая функция пригодна для последовательных расчётов (напр., оптимальная позиция vapour-cooled shields);
3. Константы для всех систем сведены в таблицу (табл. 6).

## Значимость для кейса 004 (контекст)

1. **Порядки величин:** лучшие ТЕПЛОизоляции (MLI, перлит-вакуум) имеют k ~10⁻³-10⁻⁵ W/m·K — это на 6-8 порядков ниже меди (k~500 W/m·K при крио). Теплоизоляция предназначена МАКСИМАЛЬНО блокировать тепло;
2. **Ключевое различие для кейса:** «теплопроводящая электроизоляция» REBCO-катушек (Al₂O₃, полиимид) должна быть НАОБОРОТ теплопроводной в радиальном направлении — это другая задача, чем теплоизоляция криостатов из этой статьи;
3. **Данные о полиимиде/эпоксиде как электроизоляции** здесь НЕ покрыты — нужны A6 (Yokoyama), A5 (Simon), A7 (Lu) для численных значений k полимеров при 4-77 K;
4. Работа полезна как **эталон порядка величин**: даже «теплопроводящие» полимеры (k~0.1-0.5 W/m·K) на 3 порядка хуже металлов — разрыв, который NI-подход обходит через Cu-Cu контакты.

## Замечания
- Работа Линде (промышленность криогеники) — автор retired из Linde AG;
- Чисто теплоизоляционный контекст (криостаты, хранение), НЕ про электроизоляцию обмоток;
- Подтверждает физику: зазоры/газ/излучение — основные каналы тепла в изоляциях; для тонких полимерных плёнок между витками доминирует твёрдая теплопроводность + контактные сопротивления (см. A6, B1).

File: case_studies/004_ni_coils/literature/(2010) ! Levin et al — Effects of superconductor-stabilizer interfacial resistance on quench of pancake coil.md
# (2010) Levin et al — Effects of superconductor-stabilizer interfacial resistance on quench of pancake coil

**Файл:** `(2010) ! Levin et al — Effects of superconductor-stabilizer interfacial resistance on quench of pancake coil.pdf`
**Библиография:** G. A. Levin, W. A. Jones, K. A. Novak, P. N. Barnes. «The effects of superconductor-stabilizer interfacial resistance on quench of a pancake coil made out of coated conductor». arXiv:1007.3768 (2010, v2 2018). Air Force Research Laboratory.
**Аффилиации:** Air Force Research Laboratory (AFRL), Wright-Patterson AFB; Air Force Institute of Technology.
**Релевантность:** 3/5 — **моделирование влияния контактного сопротивления сверхпроводник-стабилизатор на quench** — ранняя (2010) теоретическая работа, предшественница NI-подхода.

---

## Суть работы

Численный анализ распространения нормальной зоны (NZP) в стеке YBCO-лент (модель панкейка). Главный вопрос: **можно ли улучшить quench-защиту, увеличив контактное сопротивление между сверхпроводящей плёнкой и стабилизатором** (Cu).

## Ключевые результаты
1. **Увеличение контактного сопротивления SC-стабилизатор УВЕЛИЧИВАЕТ скорость NZP**;
2. Детекция нормальной зоны становится возможной **раньше** (при более низкой пиковой температуре);
3. **Но стабильность (запас) СЖИМАЕТСЯ** — компромисс;
4. Вывод: увеличение контактного сопротивления — **жизнеспособный вариант** для улучшения quench-защиты HTS;
5. Технологически: можно добавить тонкий высокоомный слой между YBCO и Cu при производстве.

## Значимость для кейса 004
1. **Ранняя (2010) идея «управлять контактом вместо изоляции»** — за год до NI (Hahn 2011);
2. Показывает теоретическую основу: контактное сопротивление (не изоляция) — рычаг управления quench;
3. **Компромисс: быстрее NZP ↔ меньше стабильность** — та же физика, что в NI (самозащита vs ток утечки);
4. AFRL (ВВС США) — военный интерес к компактным HTS-магнитам (связь с кейсом sc_aircraft_motors);
5. Подтверждает: «контроль контакта» — НЕ альтернатива NI, а его теоретический предшественник/родственник.

## Замечания
- Теоретическая работа (моделирование), не эксперимент;
- Вторая версия 2018 — актуализирована;
- Связь: кейсы 004 (NI), sc_aircraft_motors (HTS-двигатели).

File: case_studies/004_ni_coils/literature/(2014) !!! Bonura, Senatore — Transverse Thermal Conductivity of REBCO Coated Conductors.md
# (2014) Bonura, Senatore — Transverse Thermal Conductivity of REBCO Coated Conductors

**Файл:** `(2014) !!! Bonura, Senatore — Transverse Thermal Conductivity of REBCO Coated Conductors.pdf`
**Библиография:** M. Bonura, C. Senatore. «Transverse Thermal Conductivity of REBCO Coated Conductors». IEEE Transactions on Applied Superconductivity (2014), arXiv:1412.1335. DOI: arXiv:1412.1335v1.
**Аффилиации:** Department of Applied Physics (GAP) and Department of Condensed Matter Physics (DPMC), University of Geneva, Switzerland.
**Релевантность:** 5/5 — **фундаментальные данные поперечной теплопроводности REBCO** — базис для оценки любого подхода к отводу тепла (изоляция, NI, MI).

---

## Суть работы

Первое систематическое измерение **поперечной (трансверсальной) теплопроводности κ_T** отдельных REBCO-лент (не стеков!) от 5 производителей: AMSC, Bruker HTS (BHTS), Fujikura, SuNAM, SuperPower. Измерения на отдельных лентах исключают влияние припоя/пропитки.

## Ключевые результаты

### 1. Метод
- Специальная установка: лента зажата между Cu-токовводами (GE-varnish), нагрев одной грани, измерение ΔT (Cernox, точность 0.1 мК);
- κ_T = Q·t/(ΔT·A), погрешность ~30% (главным образом t/A).

### 2. Главные результаты (κ_T, T-зависимость)

| Производитель | Подложка | Стабилизация | Толщина | Особенность |
|---|---|---|---|---|
| AMSC | NiW | Cu-ламинация (2 полосы, пайка на краях) | 200 мкм | **самая высокая κ_T** (много Cu) |
| BHTS | Нерж. сталь | Cu-электроосаждение | 150 мкм | **самая низкая κ_T** (SS хуже Hastelloy) |
| Fujikura | Hastelloy | Cu-ламинация (одна сторона) | 160 мкм | Cu только на одной грани |
| SuNAM | Hastelloy | Cu-электроосаждение | 110 мкм | — |
| SuperPower | Hastelloy | Cu-электроосаждение | 100 мкм | — |

### 3. Физика (ключевое!)
- **Подложка доминирует над поперечной теплопроводностью:** Hastelloy k≈5 W/m·K при 25 K — в 350 раз меньше Cu (k≈1740);
- **Cu на краях ленты (электроосаждение) создаёт ПАРАЛЛЕЛЬНЫЙ канал тепла** — обходит подложку! Для SuNAM: 2/3 теплового тока идёт через боковую Cu;
- Для Fujikura (Cu на одной стороне, без боковой Cu): расчёт по модели последовательных сопротивлений **точно совпал** с экспериментом → подтверждение, что подложка = главный барьер;
- κ_L >> κ_T (анизотропия), отношение (κ_T/κ_L)^0.5 определяет анизотропию NZPV;
- AMSC — самый высокий κ_T из-за большого количества Cu и NiW-подложки.

### 4. Анизотропия NZPV
- (κ_T/κ_L)^0.5 ~ одинаково для всех лент (кроме AMSC — выше);
- v_T = v_L·(κ_T/κ_L) — поперечная скорость NZP пропорциональна отношению теплопроводностей.

## Выводы авторов
1. Главный вклад в поперечное термическое сопротивление — **подложка** (Hastelloy/SS/NiW);
2. **Cu на краях ленты** существенно улучшает κ_T (параллельный канал) — конструктивный приём;
3. Нужны прямые измерения (не расчёты) — морфология Cu-слоёв влияет на локальные свойства;
4. Данные важны для quench-симуляций и дизайна магнитов.

## Значимость для кейса 004 (критично!)

1. **Показывает фундаментальный предел изолированных катушек:** даже без изоляции, поперечный теплоперенос в REBCO ограничен подложкой (k≈5-7 W/m·K) и контактными слоями;
2. **Объясняет, почему NI/MI выигрывают:** в NI-катушке радиальный тепловой путь идёт через Cu-Cu контакты (металл, k≈500) В ОБХОД подложки и изоляции. Боковая Cu (края ленты) — тот же эффект, но в меньшем масштабе;
3. **Для теплопроводящей изоляции это плохая новость:** даже идеальная изоляция не поможет, пока подложка (k≈5) лимитирует поперечный перенос. Изоляция добавляет СВОЁ сопротивление в серию с подложкой → итог ещё хуже;
4. **Ключевая цифра:** Hastelloy при 25 K — k≈5 W/m·K; Cu — k≈1740 W/m·K. Разница в ~350× — вот почему металлические пути (NI/MI/края Cu) решают задачу, а изоляция — нет.

## Замечания
- Финансирование: Swiss NSF, FP7 EuCARD-2 (CERN);
- Работа — часть серии Bonura & Senatore (продольная κ_L в отдельной статье, arXiv:1412.1328);
- Ссылка на данные Hastelloy: Lu et al. J. Appl. Phys. 103 (2008) 064908 — те же данные, что используем в кейсе Hastelloy C-276.

File: case_studies/004_ni_coils/literature/(2017) !! Kesgin, Hasse, Ivanyushenkov, Welp — Degradation Free Vacuum Epoxy Impregnated short REBCO Undulator Magnets.md
# (2017) Kesgin, Hasse, Ivanyushenkov, Welp — Degradation Free Vacuum Epoxy Impregnated short REBCO Undulator Magnets

**Файл:** `(2017) !! Kesgin, Hasse, Ivanyushenkov, Welp — Degradation Free Vacuum Epoxy Impregnated short REBCO Undulator Magnets.pdf`
**Библиография:** I. Kesgin, Q. Hasse, Y. Ivanyushenkov, U. Welp. «Degradation Free Vacuum Epoxy Impregnated short REBCO Undulator Magnets». IOP Conf. Ser.: Mater. Sci. Eng. 279 (2017) 012009 (ICMC 2017). DOI: 10.1088/1757-899X/279/1/012009. OPEN ACCESS.
**Аффилиации:** Argonne National Laboratory (Advanced Photon Source + Materials Science), USA.
**Релевантность:** 4/5 — продолжение C1: найдено РЕШЕНИЕ проблемы деградации при пропитке (bumper layer) — показывает, что «теплопроводящая изоляция» технически возможна, но ценой усложнения, которое NI обходит.

---

## Суть работы

Продолжение работы Argonne по эпоксидной пропитке REBCO-ундуляторов (см. C1). Разработана **техника вакуумной пропитки, НЕ деградирующая короткие REBCO-ундуляторные магниты после холодных циклов**. Ключевое решение: **bumper layer (буферный слой) между витками обмотки и эпоксид/порошковой массой**.

## Ключевые результаты

### 1. Проблема (из C1)
- Большинство пропитанных REBCO-катушек деградируют после холодных циклов;
- Причина: слабая c-axis delamination прочность REBCO + трещины в эпоксиде → пластическая деформация Cu → трещины REBCO;
- Несовместимость CTE эпоксида и REBCO-ленты.

### 2. Решение
- **Bumper layer между обмоткой и эпоксидной массой** — предотвращает деградацию;
- Микроструктура пропитанных coil packs: **гомогенно-распределённые слои REBCO с очень тонкими эпоксидными заполнениями** между слоями;
- Тонкий эпоксид (<2 мм вокруг ленты) — не создаёт разрушительных напряжений.

### 3. Результаты
- Короткие прототипы ундуляторных магнитов — БЕЗ деградации после холодных циклов;
- Подтверждение: совместимость пропиточного материала с REBCO-лентой критична (эпоксид сильно связан с лентой).

## Выводы авторов
1. Vacuum impregnation с bumper layer — жизнеспособный путь для REBCO-ундуляторов;
2. Тонкие эпоксидные заполнения + буфер = нет деградации;
3. Технология важна для conduction-cooled магнитов (ундуляторы APS).

## Значимость для кейса 004

1. **Теплопроводящая изоляция «возможна, но сложна»:** решение существует (bumper layer), но требует дополнительного конструктивного слоя и отработки — это НЕ «из коробки»;
2. **Контраст с NI:** NI-катушки не требуют ни пропитки, ни bumper layer для теплового шунтирования — металл-металл контакты витков решают задачу структурно проще;
3. **Подтверждает стену №2** (эпоксид/механика) в why_insulation_failed.md: даже когда теплопроводность решена наполнителями (C1), механика (трещины, delamination) требует буферов и тонких слоёв;
4. **Нишевость:** ундуляторы (conduction-cooled, жёсткие требования) — да, пропитка нужна; но это спец-применение, не массовый рынок магнитов.

## Замечания
- Та же группа Argonne (Kesgin, Hasse, Ivanyushenkov, Welp) — прямое продолжение C1;
- Конференционная статья (ICMC 2017), открытый доступ;
- Связь с D1 (Miyazaki, Toshiba): оба решают проблему термонапряжений пропитки — японцы делением обмотки на секции (D1), Argonne — bumper layer.

File: case_studies/004_ni_coils/literature/(2021) !! Mussa, Noh, Kwon, Ryu, Choi, Lee — Thermal-quench behavior of NI HTS racetrack pancake coil with cooling channels through the epoxy surface.md
# (2021) Mussa, Noh, Kwon, Ryu, Choi, Lee — Thermal-quench behavior of NI HTS racetrack pancake coil with cooling channels through the epoxy surface

**Файл:** `(2021) !! Mussa, Noh, Kwon, Ryu, Choi, Lee — Thermal-quench behavior of NI HTS racetrack pancake coil with cooling channels through the epoxy surface.pdf`
**Библиография:** M. Mussa, H.S. Noh, D. Kwon, Y. Ryu, Y.S. Choi, H. Lee. «Thermal-quench behavior of non-insulated high-temperature superconducting (HTS) racetrack pancake coil with cooling channels through the epoxy surface». Results in Physics 24 (2021) 104131. DOI: 10.1016/j.rinp.2021.104131. OPEN ACCESS.
**Аффилиации:** Korea University (Dept. Materials Science, Haigun Lee group) + Korea Basic Science Institute.
**Релевантность:** 4/5 — **ключевой документ**: показывает, что эпоксидная пропитка NI-катушки душит теплосъём (низкая k эпоксида) → приходится делать cooling channels — костыль, который «чистый» NI не требует (Блок C).

---

## Суть работы

NI (no-insulation) racetrack pancake (RP) катушка для роторных машин (генераторы/моторы). Эпоксидная пропитка нужна для мех. стабильности, НО **теплопроводность эпоксида очень низкая** → при квенче джоулев нагрев плохо отводится в LN₂ → повреждение. Решение авторов: **каналы охлаждения (поры) через поверхность эпоксида** для циркуляции LN₂. Сравнение: Coil 1 (без каналов), Coil 2 и 3 (с каналами). Измерены MQE (minimum quench energy) и NZPV.

## Ключевые результаты

### 1. Мотивация (важно для кейса)
- «Теплопроводность эпоксида очень низкая по сравнению с HTS. Следовательно, когда квенч индуцируется в эпоксид-пропитанной катушке, джоулев нагрев плохо рассеивается наружу из-за отсутствия теплового дренажа в LN₂, что повреждает катушку через тепловое накопление»;
- **Это прямое признание стены:** эпоксид (k~0.1-0.5 W/m·K) — термический изолятор, убивающий теплосъём NI-катушки.

### 2. Результаты
- Coil 1 (без каналов) vs Coil 2/3 (с каналами): каналы улучшили MQE и NZPV (лучше отвод тепла);
- Каналы обеспечили циркуляцию LN₂ → тепловое равновесие достигается быстрее;
- **Плата:** Ic катушек 2 и 3 деградировал на 2.4% и 1.2% (у Coil 3 — 4.9%?) — **каналы создали слабое механическое место**;
- Контроль: эпоксид имеет CTE (115.5 ppm·K⁻¹) — вдвое больше GdBCO-ленты → термонапряжения.

## Выводы авторов
1. Cooling channels через эпоксидную поверхность улучшают thermal-quench характеристики NI RP-катушки;
2. Но вносят механическую слабость (лёгкая деградация Ic).

## Значимость для кейса 004 (критично!)

1. **Прямое доказательство стены №1 (физика полимеров):** даже в NI-катушке (которая по построению шунтирует ток через витки) эпоксидная пропитка блокирует РАДИАЛЬНЫЙ теплосъём — потому что эпоксид заливает зазоры, заменяя металл-металл контакт на полимерный;
2. **NI без пропитки решает задачу структурно:** сухие NI-катушки имеют Cu-Cu контакты (k~500) — теплосъём в LN₂ напрямую; пропитка эпоксидом это убивает → приходится сверлить каналы;
3. **«Теплопроводящая изоляция» не помогает здесь:** проблема не в изоляции витков, а в ЗАЛИВКЕ эпоксидом всего пакета — теплопроводящий эпоксид (C1: Al₂O₃/diamond наполнители) мог бы помочь, но деградирует Ic (C1) и требует bumper layer (C2);
4. Работа Korea University (Haigun Lee) — та же школа, что C4 и патенты NI (Korea Univ патентует NI — patent_signal кейса).

## Замечания
- GdBCO (не YBCO) ленты;
- Coil 1 = контроль (без каналов), Coil 2/3 = с каналами;
- Связь с C4 (Shin/Lee 2013): та же группа сравнивала пропиточные материалы (CTD-521, Stycast, парафин) для NI-катушек.

File: case_studies/004_ni_coils/literature/(2023) !! Bruce, Guvvala, Rudd, Tank, De Leon, Kim, Pamidi, Sweat, Cheetham — Novel Electrical Insulation Coatings for HTS Cables.md
# (2023) Bruce et al — Novel Electrical Insulation Coatings for HTS Cables

**Файл:** `(2023) !! Bruce, Guvvala, Rudd, Tank, De Leon, Kim, Pamidi, Sweat, Cheetham — Novel Electrical Insulation Coatings for HTS Cables.pdf`
**Библиография:** J. Bruce, N. Guvvala, R. Rudd, M. Tank, A. De Leon, C. H. Kim, S. V. Pamidi, R. Sweat, P. Cheetham. «Novel Electrical Insulation Coatings for HTS Cables». IEEE Transactions on Applied Superconductivity, vol. 33, no. 5, August 2023, 7700406 (Invited Paper). DOI: 10.1109/TASC.2023.3257772.
**Аффилиации:** FAMU-FSU College of Engineering; Center for Advanced Power Systems (CAPS), Tallahassee, FL; High Performance Materials Institute.
**Релевантность:** 4/5 — современная (2023) попытка создать эпоксидное покрытие для HTS-кабелей, показывает текущее состояние «изоляции для ВТСП» и её ограничения.

---

## Суть работы

Оценка двух коммерческих криогенных эпоксидов MASTERBOND (EP29-LPSP = «EP1», EP37-3FLFAO = «EP2») как электроизоляции для HTS-кабелей: пробой, механическая прочность, сдвиговая прочность интерфейса с HTS-лентой, DMA. Измерения при RT и 77 K.

## Ключевые результаты

### 1. Влияние покрытия на Ic (критично!)
- Нагрев при 80°C/8ч (отверждение) — небольшое снижение Ic;
- Покрытие EP1/EP2 — **небольшое снижение Ic**, EP2 меньше;
- EP1 труднее снимать с формы → больше механических повреждений → ниже Ic;
- **Вывод: эпоксидное покрытие НЕ убивает Ic, но требует аккуратной обработки.**

### 2. Диэлектрическая прочность (77 K vs RT)
- **Оба эпоксида: прочность ВЫШЕ при 77 K, чем при RT**: EP1 +17%, EP2 +120%;
- EP1 лучше EP2 (выше прочность и при RT, и при 77 K);
- При 77 K пробои почти не повреждают образцы; при RT — EP2 пробивается насквозь;
- Слой 1.5-1.9 мм соответствует кабелям 10 кВ.

### 3. Интерфейс эпоксид/HTS-лента (IFSS)
- **EP1: выше сдвиговая прочность** (выше модуль → лучше связывание);
- Интерфейс важен: delamination → пустоты → усиление поля → частичные разряды → ограничение напряжения и срока жизни;
- IFSS измерен только при RT (при 77 K — в работе).

### 4. DMA / гибкость
- EP1: Tg=33.8°C, EP2: Tg=5.6°C;
- Оба достаточно гибки для намотки кабеля на барабан (важно для транспортировки).

### 5. Практический вывод авторов
- Эпоксидное покрытие позволяет **заводское тестирование кабелей ДО установки** (сейчас невозможно — LN2/GHe часть диэлектрической системы);
- Начата разработка 1-м прототипов HTS-кабелей с EP1/EP2, PDIV не деградирует после термоциклов.

## Контекст (важно для кейса)
- Стандарт для HTS-кабелей — **PPLP + LN2** (бумага, пропитанная азотом); ограничение — частичные разряды в зазорах;
- Для авиации/флота — **газообразный гелий (GHe)**: низкая диэлектрическая прочность → PD при <10 кВ;
- Проблема всех эпоксидов: **рассогласование КТР с металлом → delamination, трещины, потеря Ic** (ссылки на Takematsu 2010, Matsuda 2018, Yang 2022);
- **Barth 2013** — «degradation free epoxy impregnation» (КИТ) — техника, смягчающая проблему.

## Значимость для кейса 004

1. **2023 год — эпоксидная изоляция всё ещё «в разработке»**: авторы только начинают прототипы кабелей, IFSS при 77 K ещё не измерен. Тема НЕ взлетела и к 2023.
2. **Подтверждает главный барьер:** delamination из-за КТР-рассогласования — «the disparity in CTE causes delamination, mechanical damage, reduction in Ic» — то же, что в кейсе hts_insulation (D-блок wishlist).
3. **Показывает разницу применений:** для КАБЕЛЕЙ (PPLP/LN2, GHe) изоляция критична для напряжения; для МАГНИТОВ (наш кейс 004) — для quench-защиты. В магнитах NI обходит проблему, убрав изоляцию.
4. **Контраргумент:** эпоксидные покрытия (в отличие от лент PPLP) дают гладкую поверхность → меньше PD → возможно, для кабелей это будущее. Но для магнитов — нет.

## Замечания
- Финансирование: Office of Naval Research (ONR) — флот США, электрические корабли/самолёты;
- Invited Paper (приглашённая) — признание направления;
- Прямая связь с кейсом corc_cables (CORC/RACC кабели) и sc_aircraft_motors (авиация);
- Ссылка [33] = Guo 2022 (акриловое покрытие) — тот же тренд «тонкие покрытия вместо лент».

File: case_studies/004_ni_coils/literature/(2024) !! Xin, Lu, Han — Study of delamination in REBCO coated conductor by TEM.md
# (2024) Xin, Lu, Han — Study of delamination in REBCO coated conductor by TEM

**Файл:** `(2024) !! Xin, Lu, Han — Study of delamination in REBCO coated conductor by TEM.pdf`
**Библиография:** Y. Xin, J. Lu, K. Han. «Study of delamination in REBCO coated conductor by transmission electron microscopy». arXiv:2410.11556 (2024). NHMFL.
**Аффилиации:** NHMFL.
**Релевантность:** 4/5 — **микроструктурная причина слабой прочности на отрыв REBCO** — фундаментальное объяснение delamination.

---

## Суть работы

TEM-исследование микроструктуры REBCO (SuperPower, IBAD/MOCVD на Hastelloy C-276) для понимания, ПОЧЕМУ прочность на отрыв низкая. Сравнение образцов с сильной и слабой peel strength.

## Ключевые результаты
1. **Низкая прочность на отрыв связана с нано-пустотами (nano-voids) на границе IBAD MgO/Y₂O₃**;
2. Структура ленты: Ag / REBCO / LaMnO₃ / MgO / Y₂O₃ / Al₂O₃ / Hastelloy;
3. Слабое место — **граница MgO/Y₂O₃** (внутри буферного слоя), а не REBCO/буфер;
4. Нано-пустоты — дефекты роста, ослабляющие адгезию.

## Значимость для кейса 004
1. **Фундаментальная причина delamination:** нано-пустоты в буферном слое — свойство ленты (производитель), не изоляции;
2. Поэтому **пропитка (эпоксид) рискованна:** термонапряжения концентрируются на слабой границе;
3. Объясняет, почему **воск (Levitan 2023) и dry-wound предпочтительны** — нет термонапряжений пропитки;
4. Связь: кейс 001 (IBAD-MgO — тот же буферный слой!), D-блок wishlist.

## Замечания
- Прямая связь с кейсом 001 (IBAD-MgO): слабое место — граница MgO/Y₂O₃, которую выращивает IBAD;
- Связь: кейсы 001, 004, fusion_magnets.

File: case_studies/004_ni_coils/literature/(2025) !! Scheuerlein et al (CERN) — Dielectric, thermal and mechanical properties of insulation systems for quench heaters.md
# (2025) Scheuerlein et al (CERN) — Dielectric, thermal and mechanical properties of insulation systems for quench heaters

**Файл:** `(2025) !! Scheuerlein et al (CERN) — Dielectric, thermal and mechanical properties of insulation systems for quench heaters.pdf`
**Библиография:** C. Scheuerlein, J. Osuna, J. Vielhauer, R. De Oliveira, T. Koettig, R. Piccin. «Dielectric, thermal and mechanical properties of insulation systems for quench heaters for the protection of superconducting magnets». IOP Conf. Ser.: Mater. Sci. Eng. 1327 (2025) 012202 (ICEC29-ICMC2024). DOI: 10.1088/1757-899X/1327/1/012202.
**Аффилиации:** CERN, Geneva, Switzerland.
**Релевантность:** 4/5 — CERN-данные по изоляции quench-нагревателей: полиимид vs PEEK, теплопроводность при крио-Т — контекст «изоляция для защиты магнитов» (не NI, но смежно).

---

## Суть работы

Характеризация изоляционных плёнок для **quench-нагревателей** (активная защита магнитов): полиимид (Apical AV/NP, Kapton HN), заряженный полиимид (PIT050, улучшенная теплопроводность), PEEK (XRL2020) и PEEK со стекловолокном (XRL2110). Измерены: диэлектрическая прочность (RT и 77 K), теплопроводность при крио-Т, прочность на разрыв (RT и 77 K), сопротивление проколу.

## Ключевые результаты

### 1. Противоречивые требования (главное!)
**«Высокая диэлектрическая прочность, низкое термическое сопротивление и механическая прочность — КОНФЛИКТУЮЩИЕ требования»** к изоляции между проводником и quench-нагревателем.

### 2. Диэлектрическая прочность (DC, kV/mm)
| Материал | Толщина | Масло (RT) | LN2 (77K) |
|---|---|---|---|
| Apical AV (+эпоксид) | 65 мкм | 380 | 310 |
| Apical NP | 50 мкм | 410 | 310 |
| Kapton HN | 125 мкм | 390 | **220** (↓) |
| PIT050 (заряженный PI) | 75 мкм | 240 | 260 (↑) |
| PEEK XRL2110 (стекло) | 49 мкм | 250 | **290** (↑) |
| PEEK XRL2020 | 185 мкм | 410 | **180** (↓) |

- При 77 K: у чистых полиимидов/PEEK прочность **падает**, у заряженного PI и стекло-PEEK **растёт**;
- PIT050 (заряженный) — теплопроводнее, но прочность на прокол ниже.

### 3. Теплопроводность (крио-Т)
- **Заряженный полиимид PIT050** — выше теплопроводность, чем у Kapton (поставщик: 0.46 vs 0.20 W/m·K при RT);
- Ниже 10 K стекло-эпоксид (G10) теплопроводнее заряженного полиимида;
- **Стекловолоконные композиты могут иметь ~10× теплопроводность при 4.2 K vs полиимид** — кандидат для доп. слоя.

### 4. Механика (RT и 77 K)
- Прочность на разрыв при 77 K выше, чем при RT (хрупкость растёт: ε_max ↓);
- PEEK XRL2020: E=8.8-12.1 GPa (жёсткий, хрупкий, ε_max ~1.8-3.8%);
- Полиимиды: ε_max 36-92% (RT), 8-16% (77K) — гибче;
- **Сопротивление проколу: чистые полиимиды лучше** (F45°/t ~0.15-0.19 N/мкм) чем PEEK (0.07-0.11) и заряженный PI (0.16).

### 5. Удельное сопротивление
- PEEK > полиимиды > заряженный PI (PIT050: 1.33×10¹³ Ω·m — самый низкий).

## Выводы авторов
1. **Компромисс неизбежен:** улучшение теплопроводности (заряженный PI) → потеря диэлектрической прочности и прочности на прокол;
2. Стекло-PEEK: выше прочность на разрыв, но ниже на прокол;
3. **Рекомендация:** стекловолоконный композит (~10× теплопроводность при 4.2 K) как ДОПОЛНИТЕЛЬНЫЙ слой для улучшения теплоотвода quench-нагревателя;
4. Данные нужны для дизайна quench-нагревателей будущих магнитов (HL-LHC и далее).

## Значимость для кейса 004

1. **Показывает фундаментальный компромисс теплопроводящей изоляции:** улучшить k (заряженный PI: 0.46 vs 0.20 W/m·K) — значит потерять диэлектрику (240 vs 410 kV/mm) и механику. **Это часть ответа «почему теплопроводящая изоляция не взлетела» — физика материала: k и E_br конфликтуют.**
2. Даже «улучшенный» заряженный полиимид имеет k всего 0.46 W/m·K — всё равно в 1000× хуже Cu (k≈500). Прирост ×2 не меняет игру.
3. CERN работает с изоляцией quench-нагревателей (активная защита), а не NI — показывает: в ускорителях (LTS) изоляция+нагреватели остаются стандартом, NI — для HTS.
4. **Контраст:** NI решает проблему тепла, УБРАВ изоляцию (радиальный путь через Cu), а не улучшая её k. Полиимид с k=0.46 всё равно в ~1000× хуже Cu.

## Замечания
- Конференция ICEC29-ICMC2024 (CERN) — актуальные данные 2024-2025;
- Данные по теплопроводности — NIST Cryogenic Materials Database (Kapton, G10);
- Связь с wishlist A6 (Yokoyama — полиимид), A7 (Lu & Verdu-Andres — RHIC изоляции);
- Для кейса: подтверждает, что «улучшение изоляции» ограничено физикой материалов.
