Repository: ValentinGuryev/weak-signals-service

# Weak Signals Service — Сервис выявления зарождающихся технологических трендов

> ИТ-сервис на базе ML с возможностью ввода технологического направления и получением
> списка **зарождающихся научно-технологических трендов** с детальной аналитикой
> (мотивация → какую проблему решает тренд, кейс-пример, источник).
> Проект хакатона «Лидеры цифровой трансформации 2026» (Газпромбанк.Тех).

**Прототип (работающий стенд):** http://85.137.95.74/
Ввод технологического направления → топ-15 «Зарождающиеся технологии» с оценкой
(новизна × рост × воздействие), релевантностью запросу и разделом «Решаемая проблема»,
+ крупные темы OpenAlex как второй слой контекста.

---

File: literature/Trends/Roadmaps/(2013) !!! Nishijima et al — Superconductivity and the Environment (Roadmap).md
# Superconductivity and the Environment: a Roadmap (2013)

**Файл:** `Nishijima_2013_Supercond._Sci._Technol._26_113001.pdf`
**Библиография:** S. Nishijima (Osaka Univ.), S. Eckroad (EPRI), A. Marian (IASS Potsdam), K. Choi & W.S. Kim (Korea Polytechnic Univ.), M. Terai (Central Japan Railway), Z. Deng, J. Zheng, J. Wang (SWJTU China), K. Umemoto (Kawasaki Heavy Industries), J. Du & S. Keenan & C. Foley (CSIRO Australia), P. Febvre (Univ. Savoie), O. Mukhanov (HYPRES), L. Cooley (FNAL), W.V. Hassenzahl (Advanced Energy Analysis), M. Izumi (TUMSAT). «Superconductivity and the environment: a Roadmap». Supercond. Sci. Technol. 26 (2013) 113001 (35pp). DOI: 10.1088/0953-2048/26/11/113001.
**Аффилиации:** 13 организаций из Японии, США, Германии, Кореи, Китая, Австралии, Франции.
**Релевантность:** 5/5 — **международный роадмап 2013 «сверхпроводимость для экологии»** по 7 направлениям (вода, энергия, транспорт, мониторинг, разминирование, IT). Показывает, что мировое сообщество считало перспективным в 2013. Калибровка «что сбылось к 2026».

---

## Суть работы

Приглашённые исследователи из разных областей дают роадмап того, как сверхпроводимость может решить глобальные экологические проблемы: устойчивая энергия, чистая вода, низкоэмиссионный транспорт, мониторинг природных катастроф, разминирование, энергоэффективный IT. **Предисловие:** глобальное потребление энергии почти удвоится с 16.5 до 30 TW за 40 лет (Equinox Summit 2011).

## 7 направлений (секции)

### 1. Очистка воды сверхпроводящей магнитной сепарацией (Nishijima, Osaka)
- **Проблема:** лишь 2.5% воды на Земле — пресная; 1.2 млрд не имеют чистой питьевой воды; загрязнение (промышленность, пестициды, сточные воды);
- **Решение:** high-gradient magnetic separation (HGMS) со сверхпроводящим магнитом — магнитное «затравливание» (magnetic seeding) ферромагнитными частицами селективно удаляет загрязнители;
- **Нужно:** ~0.7 T в большом объёме (>0.15 м²) — только сверхпроводящий магнит;
- **История:** HGMS с 1960-х; Huber Corp. (каолин) с СП-магнитом — 1986; **криокулерные СП-магниты без гелия — ~1995** (ключ!);
- **Статус 2013:** бумажная фабрика (2000 т/день, 2 T NbTi, COD <100 ppm), drum wash water, очистка рек, удаление мышьяка, фосфора, **дезактивация радиоактивного цезия из почвы** (Фукусима!);
- **Вывод:** малые распределённые системы HGMS — для развитых и развивающихся стран.

### 2. Дальняя DC-передача «зелёной» энергии (Eckroad EPRI, Marian IASS)
- **Проблема:** возобновляемые источники далеко от потребителей (Китай: 35 HVDC-проектов 2010-20, 217 GW);
- **Решение:** сверхпроводящий DC-кабель;
- **История:** Garwin & Mattisoo 1967 (100 GW на 1000 миль, Nb₃Sn, 4 K); LASL 1970-е (LH2 + СП-кабель); **HTS (1986) — фактор охлаждения упал с 500 до 20-25 Вт/Вт** (LN2 65-77 K); MgB2 (2001) — 20 K (LH2/криокуллер);
- **EPRI 2001-2009:** проект 10 GW / 1600 км СП-DC-кабеля на LN2 — инженерный дизайн готов к коммерциализации;
- **Статус 2013:** AC HTS-кабели доказаны (демо >5 лет на сети); DC короткие — прогресс; **HTS слишком дороги, мировое производство мало; MgB2 в 10× дешевле, но крио 20 K может съесть выгоду**; гелий дорожает; водород в трубах — проблема принятия;
- **Вывод:** DC-кабели «приближаются к коммерческой готовности», но нужны дешёвые материалы, крио, конвертеры.

### 3. SMES (Choi & Kim, Korea Polytechnic Univ.) — ⭐ ВАЖНО для кейса 005
- **Сравнение накопителей (табл. 1):** SMES 1-100 MW/мс-сек/~30 лет; SCES 1-250 kW; CAES 25-350 MW/мин-час; FESS ~kW/мин; PHESS до 2.1 GW/дни; **BESS ~20 MW/сек-часы/3-6 лет**;
- КПД: SMES/SCES 95%, FESS 90-95%, CAES 70%, PHESS 75-80%, **BESS 88-92%**;
- **SMES-коммерциализация (LTS):** distributed SMES Superconductivity Inc./American Superconductor, micro-SMES Intermagnetics General;
- **HTSMES:** Tixador (Франция) 800 kJ Bi-2212 @ 20 K, 5.2 T; M-PACC (Япония) — цель **2 GJ @ 20 K, 100 MVA**, торoid 180 pancake, 11 T (перпендикулярное поле всего 0.6 T); Корея: 600 kJ BSCCO и **2.5 MJ GdBCO** (тороид, 8.68 T, 14 K, conduction-cooled) — 2 нацпроекта с 2004;
- **Комбинация SMES + водородные топливные элементы** — LH2 и криоагент, и топливо; REBCO/BSCCO при 20 K в разы лучше чем при 77 K;
- **Аляска-проект 1.8 GJ SMES** (1990-е) — отменён;
- Tokyo Tech: 15 MWh (54 GJ) SMES dc-link для 100 MW ветрофермы; модуляризация 540 MJ;
- **Вывод:** SMES нужен для ВИЭ (быстрый отклик), но не решает долгий backup; путь — гибрид SMES + топливные элементы; иммортированные технологии (незрелые); стандартизация/модуляризация — путь к снижению цены.

### 4. Сверхпроводящий Маглев + Chuo Shinkansen (Terai, JR Central) — ⭐ ВАЖНО для кейса maglev
- **JR Central (Tokaido Shinkansen):** 390,000 пассажиров/день, 143 млн/год, выручка ~1 трлн иен (~$12 млрд);
- CO2: Синкансен ~1/10 от самолёта; цель ~1/3 от самолёта на пассажира;
- **SCMaglev:** сверхпроводящие магниты Nb-Ti на борту (4 катушки/криостат, 5.5 T, 5.4 м, 1400 кг), наземные катушки (левитация+пропульсия), зазор 10 см;
- **История:** с 1962; Miyazaki 517 km/h (1977); Yamanashi 581 km/h, относительная 1026 km/h, 880,000 км, 140,000 пассажиров (1997-2012); MLIT признал практичность 2009; **Chuo Shinkansen: Токио-Нагоя 2027, Токио-Осака 2045, 505 km/h, ~9 трлн иен, полностью за счёт JR Central**;
- **Технологии:** Inductive Power Collection (IPC, 2011) вместо газовой турбины; снижение CO2; **разработка безгелиевого HTS-магнита** (замена Nb-Ti на HTS, conduction cooling) для снижения эксплуатационных расходов;
- Магнитные поля: экранирование до ICNIRP (400 mT статика).

### 5. HTS Маглев и evacuated tube (Deng/Zheng/Wang, SWJTU Китай) — ⭐ ВАЖНО для кейса maglev
- Сравнение 3 систем: **HTS-маглев** (flux-pinning, YBCO bulk, 77 K LN2) vs LTS-маглев (4.2 K) vs EMS (Transrapid);
- **HTS-маглев:** пассивная стабильная левитация без контроля, зазор 20-50 мм, дёшево, LN2, >600 km/h потенциал; но несущая способность мала (600 kg/m vs 2800-3200 у колёсных);
- **История:** 'Century' SWJTU 2000 (первый с пассажирами); Германия SupraTrans I/II; Бразилия Maglev Cobra (2014); Китай Super-Maglev (2013); 40,000+ пассажиров;
- **Evacuated Tube Transport (ETT):** вакуумная труба — >400 km/h невозможно на воздухе (83% энергии на сопротивление, >90 дБ шум); ETT → 600-3000 km/h;
- **Вывод:** HTS-маглев + ETT — потенциал, но нужна полномасштабная тестовая линия, господдержка; левитационная способность — главный вызов.

### 6. Терагерц-имиджинг для экологии (Du, CSIRO)
- THz (100 GHz-10 THz): чувствительность к полярным жидкостям, прозрачность для неметаллов, спектральные «отпечатки»;
- Применения: детекция взрывчатки/мин/UXO, NDT, контроль процессов (полимеры, композиты, влага, ржавчина под краской);
- **Сверхпроводящая THz-электроника:** джозефсоновские детекторы/источники;
- **HTS YBCO step-edge GBJ детектор (CSIRO):** работа >77 K, до 0.6 THz, Vc 0.73 мВ@77K - 6.6 мВ@12.7K (fc 353 GHz - 3.2 THz); компактный криокулер;
- **Внутренние переходы BSCCO (intrinsic JJ):** когерентная THz-эмиссия до 0.85 THz, 0.5 мкВт, до 50 K (Ozyuzer);
- LTS-детекторы (NbN болометры NEP 10⁻¹⁵) — для астрофизики, дорого;
- **Вывод:** THz — огромный потенциал, но системам нужна скорость и доступность; СП-компоненты + мини-криокулеры — путь из лаборатории.

### 7. Мониторинг магнитного поля Земли (Febvre, Univ. Savoie)
- Сверхчувствительные магнитометры для понимания земного магнетизма, космической погоды, раннего предупреждения (землетрясения, магнитные бури);
- **SQUID-магнетометры:** 2 fT/√Hz >40 Hz; сейсмические P-волны, «дыхание Земли», шумановские резонансы;
- **LSBB (Франция, бывший ядерный бункер, 518 м скалы):** (SQUID)² — сверхтихая среда; детекция гидро-сейсмо-магнитных сигналов от землетрясений;
- Цифровые SQUID для динамического диапазона >100 дБ; сеть магнитных обсерваторий.

### 8. UXO-детекция SQUID-градиометрами (Keenan, CSIRO) 
- **Проблема:** неразорвавшиеся боеприпасы (UXO) на суше и море; США (с Гражданской войны), Камбоджа (мины), взрывы (1969 Кент 4.5 балла!);
- **Решение:** HTS tensor gradiometer (HTSTG) — высокая чувствительность, больший standoff, дискриминация UXO от металлолома; шум 100-200 pT/m/√Hz на движущейся платформе;
- **Вывод:** SQUID-тензорные градиометры — лучшее решение для моря и густой растительности.

### 9. Сверхпроводящий энергоэффективный high-end computing (Mukhanov, HYPRES) — ⭐ для кейсов rsfq_cmos/cryo_cmos
- **Проблема:** дата-центры — «города» по энергии; Facebook 120 MW в Швеции; карбоновый след дата-центров превысит авиацию к 2020;
- **Exascale:** нужно >50 Gigaflops/W; Titan (2012): 2-3 Gigaflops/W (17.6-27 Petaflops @ 8.2 MW); цель 20 MW;
- **Конец Dennard scaling** → энергоэффективность — главная метрика;
- **RSFQ:** энергия переключения ~10⁻¹⁹ Дж (связана с тепловой, не с размерами); баллистическое распространение импульсов;
- **eSFQ/ERSFQ** (новое поколение, 2010-е): **нулевая статическая мощность** (резисторы заменены джозефсоновскими переходами);
- **MJJ (магнитные джозефсоновские переходы):** память + программируемая логика, совместимость с SFQ, 3D-интеграция;
- **Криосистема:** 4 K кулеры <400 Вт/Вт (Linde LR280, 360 Вт/Вт); (ht)² — гибридная интеграция; HTS-кабели для bias тока;
- **Нужно:** 90-250 нм процесс, >10 kA/cm², >8-10 Nb-слоёв; MJJ-память; микропроцессор-демонстратор;
- **Вывод:** «достаточно финансируемый проект криогенного демонстратора может стать поворотной точкой».

---

## Тренды, заявленные в 2013

1. **SMES для ВИЭ** (особенно HTSMES + водород) — быстрый отклик;
2. **СП-DC-кабели для «зелёной» энергии** (HTS дорого, MgB2 дёшево);
3. **SCMaglev (Chuo Shinkansen)** — коммерциализация 2027/2045;
4. **HTS-маглев + вакуумные трубы (ETT)** — Китай/Германия/Бразилия;
5. **HTS-судовые двигатели** (Kawasaki 1→3 MW, 98% КПД);
6. **THz-имиджинг** (HTS-детекторы >77 K);
7. **SQUID-магнетометрия** для раннего предупреждения;
8. **RSFQ/eSFQ для энергоэффективного Exascale** (HYPRES);
9. **Магнитная сепарация воды** (HGMS, Фукусима-цезий).

## Что произошло к 2026 (ретроспектива)

1. **SMES — НЕ состоялся** (кейс 005: BESS убил; даже HTSMES-демо не стали коммерческими);
2. **СП-DC-кабели — НЕ коммерциализированы** (демо, ниша; кейс hts_ac_cables/subsea);
3. **Chuo Shinkansen (SCMaglev) — В СТРОИТЕЛЬСТВЕ**, сроки сдвинулись (Нагоя ~2027→2027+?, Осака 2045→2037+?); LTS Nb-Ti сохраняется; HTS-магнит для маглева — не внедрён;
4. **HTS-маглев + ETT — остался демо/исследованием** (SWJTU; Hyperloop-идеи без СП);
5. **HTS-судовые двигатели — НЕ коммерциализированы** (Kawasaki 3 MW демо; ниша);
6. **THz (HTS-детекторы)** — остался нишей/научным (SNSPD выиграли в квантовой оптике);
7. **SQUID-магнетометрия (сейсмо)** — ниша;
8. **RSFQ/eSFQ для Exascale — НЕ состоялся** (как и раньше; экзафлопс на GPU 2022); cryo-CMOS + кубиты — другое направление;
9. **HGMS-очистка воды** — нишевые установки (Япония, Фукусима) — реально работает, но не массово.

**Общий вывод:** роадмап 2013 (как и Japan 2008) **систематически переоценил внедрение**: из 9 направлений массово к 2026 не состоялось НИ ОДНО. Состоялись только ниши (HGMS-вода, отдельные демо) и один «почти» (Chuo Shinkansen строится). Паттерн: роадмапы экологических применений пишутся «от проблемы», а не «от экономики конкурента» — и проигрывают (BESS vs SMES, CMOS vs RSFQ, медь vs HTS-кабели).

## Значимость для проекта (калибровка)

1. **Документ 2013 года с 9 направлениями — калибровочная «панель предсказаний»** — что сбылось/нет к 2026 (см. выше);
2. **Ключевой источник по кейсу 005 (SMES):** подтверждает HTSMES-проекты (M-PACC 2 GJ, Корея 2.5 MJ), комбинацию SMES+водород, коммерческие LTS-SMES (Superconductivity Inc./ASC, IGM);
3. **Кейс maglev:** обе секции (JR Central + SWJTU) — детали Chuo Shinkansen (сроки, стоимость 9 трлн иен, IPC, HTS-магнит), сравнение LTS/HTS/EMS, ETT-концепт;
4. **Кейсы rsfq_cmos/cryo_cmos:** eSFQ/ERSFQ (нулевая статическая мощность), MJJ-память — состояние СП-логики на 2013;
5. **Методологический урок:** «роадмапы от проблемы» (экология/энергия) стабильно переоценивают — потому что не учитывают learning curve конкурента (BESS, CMOS, медь). Это **усиливает урок S5** (конкурент с экспоненциальным падением цены);
6. **Компании для реестра:** JR Central, Kawasaki Heavy Industries, HYPRES, SWJTU (ASCLab), CSIRO, EPRI, American Superconductor (SMES), Intermagnetics General.

## Ключевые цифры для справки
- SMES: КПД 95%, отклик мс; BESS 88-92%; (кейс 005);
- Chuo Shinkansen: 505 km/h, 9 трлн иен, Нагоя 2027/Осака 2045; 5.5 T Nb-Ti борт. магнит;
- Yamanashi: 581 km/h (2003, рекорд), 1026 km/h относительная;
- HTS-маглев: зазор 20-50 мм, несущая 600 kg/m (надо 2800+);
- EPRI DC-кабель: 10 GW/1600 км;
- 4 K кулеры: <400 Вт/Вт (Linde LR280: 360);
- Exascale цель: >50 Gigaflops/W, ≤20 MW; Titan 2-3 Gigaflops/W;
- eSFQ/ERSFQ: нулевая статическая мощность;
- THz HTS-детектор: >77 K, fc до 3.2 THz при 12.7 K;
- HGMS: 0.7 T, >0.15 м², бумага 2000 т/день;
- SQUID: 2 fT/√Hz >40 Гц (LSBB).

## Замечания
- Роадмап — сборник секций от разных авторов (не единый консенсус);
- Тон — «экологический/проблемный», отсюда оптимизм про внедрение;
- Ценен как срез «мировых ожиданий 2013» по 9 направлениям сразу.

File: literature/Trends/Roadmaps/(2015) !! Martucciello et al — Introduction to Focus on Superconductivity for Energy.md
# Introduction to the Focus on Superconductivity for Energy (2015)

**Файл:** `Martucciello_2015_Supercond._Sci._Technol._28_070201.pdf`
**Библиография:** N. Martucciello, F. Giubileo, G. Grimaldi (CNR-SPIN Salerno), V. Corato (ENEA Frascati). «Introduction to the focus on superconductivity for energy». Supercond. Sci. Technol. 28 (2015) 070201 (8pp). DOI: 10.1088/0953-2048/28/7/070201.
**Контекст:** редакционная статья к специальному выпуску SuST по итогам конференции «Superconductivity for Energy» (Paestum, Италия, май 2014, >100 участников, 50 докладов); в рамках проекта NAFASSY (итальянская тест-фасилити для СП-устройств).
**Релевантность:** 3/5 — обзорная редакционная (не полноценный роадмап), но содержит **ценную сравнительную таблицу материалов по стоимости ($/kAm)** и состояние СП-энергетики 2015.

---

## Суть работы

Вводный обзор к focus-выпуску: состояние сверхпроводящих материалов и устройств для энергетики (SFCL, SMES, моторы, кабели, fusion-магниты), а также тест-фасилити. Главная мысль: «рыночное проникновение СП-устройств жёстко зависит от их способности превзойти существующие устройства при разумной цене».

## Ключевые данные

### Сравнение материалов (Таблица 1 — золото по стоимости!)
| Материал | JE (kA/mm²) | Hirr | Технология | **Стоимость** |
|---|---|---|---|---|
| NbTi | 1@4.2K/5T | 10.5@4.2K | экструзия Cu/NbTi | **0.5-10 $/kAm** |
| Nb₃Sn | 2@4.2K/10T | 24@4.2K | bronze/internal tin | **3-50 $/kAm** |
| MgB2 | 0.5@4.2K/5T | 15@20K | PIT | «сравнима с LTS при >10³ км/год» |
| **REBCO** | 0.6@4.2K/10T | 25@60K | PLD, MOCVD, CSD | **350 $/kAm** (@77K,0T) |
| BSCCO-2212 | 0.8@4.2K/10T | 5@30K | PIT | 450 $/kAm |
| BSCCO-2223 | 0.5@4.2K/10T | 12@30K | PIT+rolling | **200 $/kAm** (до 1500 м) |
| FeSeTe (11) | 0.2@4.2K/0T | 43@4.2K | PLD, RABiTS | n.a. (не коммерческий) |

**Ключевое:** REBCO (350 $/kAm) в **35-700× дороже NbTi** (0.5-10) и в ~12-100× дороже Nb₃Sn (3-50); BSCCO-2223 (200) — дешевле REBCO. Это конкретные цифры для кейса 001 (REBCO $/кА·м)!

### Материалы
- **Железосодержащие (iron-based):** 11-семейство (FeSeTe) — высокая связность по границам зёрен даже при больших углах, низкая анизотропия γ=1.4, токи до 30 T; НО не коммерчески доступны;
- **MgB2** — промышленная реальность (MRI, rotating machines, SFCL);
- LTS (Nb₃Sn/NbTi) — по-прежнему для fusion.

### Устройства
- **SFCL:** 3 типа (индуктивный, резистивный, saturable-core); резистивный — компактнее/дешевле, нужны 2G CC с высокоомной подложкой; BSCCO-2223 и MgB2 — кандидаты;
- **SMES:** КПД до 95%; LTS до 100 MJ (NbTi), HTS — единицы MJ (Bi-2212/2223);
- **Моторы:** с 1990-х (HTS), low-power (1-500 W, axial bulk) и high-power MW (flux concentration);
- **Кабели:** CICC для fusion; HTS (BSCCO/REBCO) для >15 T; **MgB2-кабель 20 kA @ 20 K (Ballarino, CERN)**; **LH2-температура** для кабелей (H2 = хладагент + энергоноситель);
- **Fusion:** ITER (500 MW, Q=10, 600 т Nb₃Sn для TF/CS + 275 т NbTi для PF/CC, первая плазма 2019) и DEMO; таблица TF: ITER (68 kA, 11.8 T, 5.7 K) vs EU-DEMO (82.4 kA, 13.6 T, 6.5 K, 2013-дизайн); вопрос: Nb₃Sn или HTS для DEMO;
- **Тест-фасилити:** SULTAN (12 T, Швейцария), EDIPO (12.5 T), FBI (KIT 12 T), NIFS (9 T), NHMFL (14 T); **все на NbTi/Nb₃Sn; для 30-40 T нужны HTS-магниты**; NAFASSY (Италия, 8 T, строится).

## Значимость для проекта (калибровка)

1. **Таблица стоимости $/kAm (2015)** — конкретные цифры для кейса 001 (REBCO $/кА·м — верификация цены!) и для анализа экономики HTS: REBCO 350 vs NbTi 0.5-10 vs Nb₃Sn 3-50 $/kAm;
2. **Подтверждает паттерн:** СП-энергетика (SFCL, SMES, моторы, кабели, трансформаторы) — «демо есть, рынка нет»; критерий — «превзойти при разумной цене»;
3. **ITER/DEMO параметры** (таблица TF) — для кейса fusion_magnets;
4. **MgB2 (20 K, Ballarino 20 kA кабель)** — связь с кейсами mgb2_mri, lh2_mgb2_lines;
5. **Iron-based** — отдельный кейс (iron_pnictides, iron_chalcogenides): «научно интересны, коммерчески нет» (2015);
6. Тест-фасилити — для test_facilities кейса.

## Ключевые цифры
- Стоимость провода (2015, $/kAm): NbTi 0.5-10; Nb₃Sn 3-50; MgB2 ~LTS (при >10³ км/год); REBCO 350; Bi-2212 450; Bi-2223 200;
- ITER: 600 т Nb₃Sn (TF+CS) + 275 т NbTi (PF+CC); 68 kA; 11.8 T; 500 MW, Q=10;
- EU-DEMO TF (2013): 82.4 kA, 13.6 T, 9.06 GJ/катушка, 19.1 MA;
- SMES: КПД 95%; LTS до 100 MJ, HTS единицы MJ;
- MgB2-кабель: 20 kA @ 20 K (CERN/Ballarino 2014);
- Тест-фасилити: SULTAN 12 T, EDIPO 12.5 T, NHMFL 14 T.

## Замечания
- Это редакционная статья, не полный роадмап — но с ценными таблицами и обзором;
- Итальянский контекст (NAFASSY — гос. инвестиция в тест-инфраструктуру);
- Полезна в основном таблицей стоимости материалов и параметрами ITER/DEMO.
